Repository: colfab98/tabicl

# Current analysis artifacts

This directory retains the evidence and shared utilities for the final CorrPFN
EPIT implementation. The project description is in [main3.tex](../../main3.tex);
the historical research narrative remains in [main2.tex](../../main2.tex).
The final study is `epit_pipeline_optuna_empirical_features_scm_target_v7`, with
Trial 56 and development-selected checkpoint `step-2500.ckpt`.

## Final pipeline

Paths below are relative to `epit_pipeline/`.

| Path | Why it is retained |
| --- | --- |
| `splits_v2/` | Frozen composition-group assignments, manifest, lock, and report for the 608 development / 152 final-test partition and five development folds. |
| `target_rules_v2/` | Calibration summary, all seven candidate rules, two direct PREN baselines, and direct evaluation predictions/report. Rule files and hashes are inputs to the current pipeline. |
| `optuna_v2/trials/epit_pipeline_optuna_empirical_features_scm_target_v7/` | All recorded v7 trial configurations and training records, preserving the basis for configuration selection. |
| `optuna_v2/evaluations/epit_pipeline_optuna_empirical_features_scm_target_v7/` | All recorded v7 development evaluations used to compare configurations. |
| `final_v1/epit_pipeline_optuna_empirical_features_scm_target_v7/` | Final training log, development checkpoint evaluations, and frozen model manifest/lock. |
| `trial56_checkpoint_folds_66378/` | Development checkpoint comparisons with the evaluated baselines; these contain information beyond the selected-model manifest. |
| `trial56_final_test_all_checkpoints_11172/` | Final-test comparisons and subsequent checkpoint diagnostics. Step 2500 remains the development-selected CorrPFN result. |

The parent names `optuna_v2` and `final_v1` are still current artifact locations;
their suffixes do not mean that their v7 contents are obsolete. Keep the retained
JSON artifacts unchanged so their provenance hashes continue to verify.

## Archived material

Historical outputs are under
`/home/fcolanto/old_tabicl/corrosion_datasets/analysis/`, preserving their paths
relative to this directory. They include the older DatacorTech and pitting-prior
searches, previous general evaluation outputs, earlier splits/rule calibrations,
non-v7 pipeline studies, Trial 25/36 comparisons, and the superseded
`parameter_decision.md` and `prior_implications.md` notes. The original
DatacorTech-oriented `leakage_policy.md` is also preserved there.

The archive is historical evidence, not a source of current parameter defaults.
Move records are stored as `analysis_archive_*.json` in
`/home/fcolanto/old_tabicl/`.

File: corrosion_datasets/analysis/epit_pipeline/splits_v2/split_assignments.csv (part 1 of 8)
task_row_index,source_no,composition_group,composition_group_rows,outer_split,optuna_validation_fold,material_class,reference,temperature_celsius,chloride_molar,pH,test_method,target_decile,target_mV_SCE_development_only,"Composition, wt.% Fe","Composition, wt.% Cr","Composition, wt.% Ni","Composition, wt.% Mo","Composition, wt.% W","Composition, wt.% Nb","Composition, wt.% Al","Composition, wt.% V","Composition, wt.% Ta","Composition, wt.% Re","Composition, wt.% Ce","Composition, wt.% Ti","Composition, wt.% Co","Composition, wt.% B","Composition, wt.% Mg","Composition, wt.% Y","Composition, wt.% Gd"
0,1,composition_0001,5,development,1,Fe Alloy,49,50,0.0051335,7.8,"Potentiodynamic Polarization with exposed area of 1 cm2. Potentiodynamic polarization experiments were carried out using a scan rate of 0.1 mV/s commencing at a potential about 250 mV more active than the stable OCP. Before starting the polarization scan, the specimen in the sample holder (WE) was left in the cell for about 1 h to attain a steady state which is shown by a constant potential and current at the beginning of the experiment. The potcntiodynamic runs were programmed such that upon attaining a current density of 25μA/cm^2, the scan direction was reversed and the potentials were scanned back to the starting potential.",6,287,69.705,18,10,,0,0,0,0,0,0,0,0,0,0,0,0,0
1,2,composition_0001,5,development,1,Fe Alloy,49,50,0.00855583,7.8,"Potentiodynamic Polarization with exposed area of 1 cm2. Potentiodynamic polarization experiments were carried out using a scan rate of 0.1 mV/s commencing at a potential about 250 mV more active than the stable OCP. Before starting the polarization scan, the specimen in the sample holder (WE) was left in the cell for about 1 h to attain a steady state which is shown by a constant potential and current at the beginning of the experiment. The potcntiodynamic runs were programmed such that upon attaining a current density of 25μA/cm^2, the scan direction was reversed and the potentials were scanned back to the starting potential.",5,260,69.705,18,10,,0,0,0,0,0,0,0,0,0,0,0,0,0
2,3,composition_0001,5,development,1,Fe Alloy,49,50,0.0171117,7.8,"Potentiodynamic Polarization with exposed area of 1 cm2. Potentiodynamic polarization experiments were carried out using a scan rate of 0.1 mV/s commencing at a potential about 250 mV more active than the stable OCP. Before starting the polarization scan, the specimen in the sample holder (WE) was left in the cell for about 1 h to attain a steady state which is shown by a constant potential and current at the beginning of the experiment. The potcntiodynamic runs were programmed such that upon attaining a current density of 25μA/cm^2, the scan direction was reversed and the potentials were scanned back to the starting potential.",5,218,69.705,18,10,,0,0,0,0,0,0,0,0,0,0,0,0,0
3,4,composition_0001,5,development,1,Fe Alloy,49,50,0.0855583,7.8,"Potentiodynamic Polarization with exposed area of 1 cm2. Potentiodynamic polarization experiments were carried out using a scan rate of 0.1 mV/s commencing at a potential about 250 mV more active than the stable OCP. Before starting the polarization scan, the specimen in the sample holder (WE) was left in the cell for about 1 h to attain a steady state which is shown by a constant potential and current at the beginning of the experiment. The potcntiodynamic runs were programmed such that upon attaining a current density of 25μA/cm^2, the scan direction was reversed and the potentials were scanned back to the starting potential.",4,140,69.705,18,10,,0,0,0,0,0,0,0,0,0,0,0,0,0
4,5,composition_0001,5,development,1,Fe Alloy,49,50,0.546,8.2,"Potentiodynamic Polarization with exposed area of 1 cm2. Potentiodynamic polarization experiments were carried out using a scan rate of 0.1 mV/s commencing at a potential about 250 mV more active than the stable OCP. Before starting the polarization scan, the specimen in the sample holder (WE) was left in the cell for about 1 h to attain a steady state which is shown by a constant potential and current at the beginning of the experiment. The potcntiodynamic runs were programmed such that upon attaining a current density of 25μA/cm^2, the scan direction was reversed and the potentials were scanned back to the starting potential.",3,94,69.705,18,10,,0,0,0,0,0,0,0,0,0,0,0,0,0
5,6,composition_0002,5,final_test,,Fe Alloy,49,50,0.0051335,7.8,"Potentiodynamic Polarization with exposed area of 1 cm2. Potentiodynamic polarization experiments were carried out using a scan rate of 0.1 mV/s commencing at a potential about 250 mV more active than the stable OCP. Before starting the polarization scan, the specimen in the sample holder (WE) was left in the cell for about 1 h to attain a steady state which is shown by a constant potential and current at the beginning of the experiment. The potcntiodynamic runs were programmed such that upon attaining a current density of 25μA/cm^2, the scan direction was reversed and the potentials were scanned back to the starting potential.",7,,67.535,16,11,3,0,0,0,0,0,0,0,0,0,0,0,0,0
6,7,composition_0002,5,final_test,,Fe Alloy,49,50,0.00855583,7.8,"Potentiodynamic Polarization with exposed area of 1 cm2. Potentiodynamic polarization experiments were carried out using a scan rate of 0.1 mV/s commencing at a potential about 250 mV more active than the stable OCP. Before starting the polarization scan, the specimen in the sample holder (WE) was left in the cell for about 1 h to attain a steady state which is shown by a constant potential and current at the beginning of the experiment. The potcntiodynamic runs were programmed such that upon attaining a current density of 25μA/cm^2, the scan direction was reversed and the potentials were scanned back to the starting potential.",6,,67.535,16,11,3,0,0,0,0,0,0,0,0,0,0,0,0,0
7,8,composition_0002,5,final_test,,Fe Alloy,49,50,0.0171117,7.8,"Potentiodynamic Polarization with exposed area of 1 cm2. Potentiodynamic polarization experiments were carried out using a scan rate of 0.1 mV/s commencing at a potential about 250 mV more active than the stable OCP. Before starting the polarization scan, the specimen in the sample holder (WE) was left in the cell for about 1 h to attain a steady state which is shown by a constant potential and current at the beginning of the experiment. The potcntiodynamic runs were programmed such that upon attaining a current density of 25μA/cm^2, the scan direction was reversed and the potentials were scanned back to the starting potential.",6,,67.535,16,11,3,0,0,0,0,0,0,0,0,0,0,0,0,0
8,9,composition_0002,5,final_test,,Fe Alloy,49,50,0.0855583,7.8,"Potentiodynamic Polarization with exposed area of 1 cm2. Potentiodynamic polarization experiments were carried out using a scan rate of 0.1 mV/s commencing at a potential about 250 mV more active than the stable OCP. Before starting the polarization scan, the specimen in the sample holder (WE) was left in the cell for about 1 h to attain a steady state which is shown by a constant potential and current at the beginning of the experiment. The potcntiodynamic runs were programmed such that upon attaining a current density of 25μA/cm^2, the scan direction was reversed and the potentials were scanned back to the starting potential.",5,,67.535,16,11,3,0,0,0,0,0,0,0,0,0,0,0,0,0
9,10,composition_0002,5,final_test,,Fe Alloy,49,50,0.546,8.2,"Potentiodynamic Polarization with exposed area of 1 cm2. Potentiodynamic polarization experiments were carried out using a scan rate of 0.1 mV/s commencing at a potential about 250 mV more active than the stable OCP. Before starting the polarization scan, the specimen in the sample holder (WE) was left in the cell for about 1 h to attain a steady state which is shown by a constant potential and current at the beginning of the experiment. The potcntiodynamic runs were programmed such that upon attaining a current density of 25μA/cm^2, the scan direction was reversed and the potentials were scanned back to the starting potential.",4,,67.535,16,11,3,0,0,0,0,0,0,0,0,0,0,0,0,0
10,11,composition_0003,5,development,3,Fe Alloy,49,50,0.0051335,7.8,"Potentiodynamic Polarization with exposed area of 1 cm2. Potentiodynamic polarization experiments were carried out using a scan rate of 0.1 mV/s commencing at a potential about 250 mV more active than the stable OCP. Before starting the polarization scan, the specimen in the sample holder (WE) was left in the cell for about 1 h to attain a steady state which is shown by a constant potential and current at the beginning of the experiment. The potcntiodynamic runs were programmed such that upon attaining a current density of 25μA/cm^2, the scan direction was reversed and the potentials were scanned back to the starting potential.",9,720,62.535,18,13,3,0,0,0,0,0,0,0,0,0,0,0,0,0
11,12,composition_0003,5,development,3,Fe Alloy,49,50,0.00855583,7.8,"Potentiodynamic Polarization with exposed area of 1 cm2. Potentiodynamic polarization experiments were carried out using a scan rate of 0.1 mV/s commencing at a potential about 250 mV more active than the stable OCP. Before starting the polarization scan, the specimen in the sample holder (WE) was left in the cell for about 1 h to attain a steady state which is shown by a constant potential and current at the beginning of the experiment. The potcntiodynamic runs were programmed such that upon attaining a current density of 25μA/cm^2, the scan direction was reversed and the potentials were scanned back to the starting potential.",9,647,62.535,18,13,3,0,0,0,0,0,0,0,0,0,0,0,0,0
12,13,composition_0003,5,development,3,Fe Alloy,49,50,0.0171117,7.8,"Potentiodynamic Polarization with exposed area of 1 cm2. Potentiodynamic polarization experiments were carried out using a scan rate of 0.1 mV/s commencing at a potential about 250 mV more active than the stable OCP. Before starting the polarization scan, the specimen in the sample holder (WE) was left in the cell for about 1 h to attain a steady state which is shown by a constant potential and current at the beginning of the experiment. The potcntiodynamic runs were programmed such that upon attaining a current density of 25μA/cm^2, the scan direction was reversed and the potentials were scanned back to the starting potential.",8,556,62.535,18,13,3,0,0,0,0,0,0,0,0,0,0,0,0,0
13,14,composition_0003,5,development,3,Fe Alloy,49,50,0.0855583,7.8,"Potentiodynamic Polarization with exposed area of 1 cm2. Potentiodynamic polarization experiments were carried out using a scan rate of 0.1 mV/s commencing at a potential about 250 mV more active than the stable OCP. Before starting the polarization scan, the specimen in the sample holder (WE) was left in the cell for about 1 h to attain a steady state which is shown by a constant potential and current at the beginning of the experiment. The potcntiodynamic runs were programmed such that upon attaining a current density of 25μA/cm^2, the scan direction was reversed and the potentials were scanned back to the starting potential.",6,275,62.535,18,13,3,0,0,0,0,0,0,0,0,0,0,0,0,0
14,15,composition_0003,5,development,3,Fe Alloy,49,50,0.546,8.2,"Potentiodynamic Polarization with exposed area of 1 cm2. Potentiodynamic polarization experiments were carried out using a scan rate of 0.1 mV/s commencing at a potential about 250 mV more active than the stable OCP. Before starting the polarization scan, the specimen in the sample holder (WE) was left in the cell for about 1 h to attain a steady state which is shown by a constant potential and current at the beginning of the experiment. The potcntiodynamic runs were programmed such that upon attaining a current density of 25μA/cm^2, the scan direction was reversed and the potentials were scanned back to the starting potential.",5,204,62.535,18,13,3,0,0,0,0,0,0,0,0,0,0,0,0,0
15,16,composition_0004,5,development,5,Fe Alloy,49,50,0.0051335,7.8,"Potentiodynamic Polarization with exposed area of 1 cm2. Potentiodynamic polarization experiments were carried out using a scan rate of 0.1 mV/s commencing at a potential about 250 mV more active than the stable OCP. Before starting the polarization scan, the specimen in the sample holder (WE) was left in the cell for about 1 h to attain a steady state which is shown by a constant potential and current at the beginning of the experiment. The potcntiodynamic runs were programmed such that upon attaining a current density of 25μA/cm^2, the scan direction was reversed and the potentials were scanned back to the starting potential.",10,876,47.735,20,24.5,5,0,0,0,0,0,0,0,0,0,0,0,0,0
16,17,composition_0004,5,development,5,Fe Alloy,49,50,0.00855583,7.8,"Potentiodynamic Polarization with exposed area of 1 cm2. Potentiodynamic polarization experiments were carried out using a scan rate of 0.1 mV/s commencing at a potential about 250 mV more active than the stable OCP. Before starting the polarization scan, the specimen in the sample holder (WE) was left in the cell for about 1 h to attain a steady state which is shown by a constant potential and current at the beginning of the experiment. The potcntiodynamic runs were programmed such that upon attaining a current density of 25μA/cm^2, the scan direction was reversed and the potentials were scanned back to the starting potential.",10,860,47.735,20,24.5,5,0,0,0,0,0,0,0,0,0,0,0,0,0
17,18,composition_0004,5,development,5,Fe Alloy,49,50,0.0171117,7.8,"Potentiodynamic Polarization with exposed area of 1 cm2. Potentiodynamic polarization experiments were carried out using a scan rate of 0.1 mV/s commencing at a potential about 250 mV more active than the stable OCP. Before starting the polarization scan, the specimen in the sample holder (WE) was left in the cell for about 1 h to attain a steady state which is shown by a constant potential and current at the beginning of the experiment. The potcntiodynamic runs were programmed such that upon attaining a current density of 25μA/cm^2, the scan direction was reversed and the potentials were scanned back to the starting potential.",9,780,47.735,20,24.5,5,0,0,0,0,0,0,0,0,0,0,0,0,0
18,19,composition_0004,5,development,5,Fe Alloy,49,50,0.0855583,7.8,"Potentiodynamic Polarization with exposed area of 1 cm2. Potentiodynamic polarization experiments were carried out using a scan rate of 0.1 mV/s commencing at a potential about 250 mV more active than the stable OCP. Before starting the polarization scan, the specimen in the sample holder (WE) was left in the cell for about 1 h to attain a steady state which is shown by a constant potential and current at the beginning of the experiment. The potcntiodynamic runs were programmed such that upon attaining a current density of 25μA/cm^2, the scan direction was reversed and the potentials were scanned back to the starting potential.",8,587,47.735,20,24.5,5,0,0,0,0,0,0,0,0,0,0,0,0,0
19,20,composition_0004,5,development,5,Fe Alloy,49,50,0.546,8.2,"Potentiodynamic Polarization with exposed area of 1 cm2. Potentiodynamic polarization experiments were carried out using a scan rate of 0.1 mV/s commencing at a potential about 250 mV more active than the stable OCP. Before starting the polarization scan, the specimen in the sample holder (WE) was left in the cell for about 1 h to attain a steady state which is shown by a constant potential and current at the beginning of the experiment. The potcntiodynamic runs were programmed such that upon attaining a current density of 25μA/cm^2, the scan direction was reversed and the potentials were scanned back to the starting potential.",7,427,47.735,20,24.5,5,0,0,0,0,0,0,0,0,0,0,0,0,0
20,21,composition_0005,5,development,5,Fe Alloy,49,50,0.0051335,7.8,"Potentiodynamic Polarization with exposed area of 1 cm2. Potentiodynamic polarization experiments were carried out using a scan rate of 0.1 mV/s commencing at a potential about 250 mV more active than the stable OCP. Before starting the polarization scan, the specimen in the sample holder (WE) was left in the cell for about 1 h to attain a steady state which is shown by a constant potential and current at the beginning of the experiment. The potcntiodynamic runs were programmed such that upon attaining a current density of 25μA/cm^2, the scan direction was reversed and the potentials were scanned back to the starting potential.",4,144,84.61,13,,,0,0,0,0,0,0,0,0,0,0,0,0,0
21,22,composition_0005,5,development,5,Fe Alloy,49,50,0.00855583,7.8,"Potentiodynamic Polarization with exposed area of 1 cm2. Potentiodynamic polarization experiments were carried out using a scan rate of 0.1 mV/s commencing at a potential about 250 mV more active than the stable OCP. Before starting the polarization scan, the specimen in the sample holder (WE) was left in the cell for about 1 h to attain a steady state which is shown by a constant potential and current at the beginning of the experiment. The potcntiodynamic runs were programmed such that upon attaining a current density of 25μA/cm^2, the scan direction was reversed and the potentials were scanned back to the starting potential.",4,101,84.61,13,,,0,0,0,0,0,0,0,0,0,0,0,0,0
22,23,composition_0005,5,development,5,Fe Alloy,49,50,0.0171117,7.8,"Potentiodynamic Polarization with exposed area of 1 cm2. Potentiodynamic polarization experiments were carried out using a scan rate of 0.1 mV/s commencing at a potential about 250 mV more active than the stable OCP. Before starting the polarization scan, the specimen in the sample holder (WE) was left in the cell for about 1 h to attain a steady state which is shown by a constant potential and current at the beginning of the experiment. The potcntiodynamic runs were programmed such that upon attaining a current density of 25μA/cm^2, the scan direction was reversed and the potentials were scanned back to the starting potential.",2,-120,84.61,13,,,0,0,0,0,0,0,0,0,0,0,0,0,0
23,24,composition_0005,5,development,5,Fe Alloy,49,50,0.0855583,7.8,"Potentiodynamic Polarization with exposed area of 1 cm2. Potentiodynamic polarization experiments were carried out using a scan rate of 0.1 mV/s commencing at a potential about 250 mV more active than the stable OCP. Before starting the polarization scan, the specimen in the sample holder (WE) was left in the cell for about 1 h to attain a steady state which is shown by a constant potential and current at the beginning of the experiment. The potcntiodynamic runs were programmed such that upon attaining a current density of 25μA/cm^2, the scan direction was reversed and the potentials were scanned back to the starting potential.",2,-43,84.61,13,,,0,0,0,0,0,0,0,0,0,0,0,0,0
24,25,composition_0005,5,development,5,Fe Alloy,49,50,0.546,8.2,"Potentiodynamic Polarization with exposed area of 1 cm2. Potentiodynamic polarization experiments were carried out using a scan rate of 0.1 mV/s commencing at a potential about 250 mV more active than the stable OCP. Before starting the polarization scan, the specimen in the sample holder (WE) was left in the cell for about 1 h to attain a steady state which is shown by a constant potential and current at the beginning of the experiment. The potcntiodynamic runs were programmed such that upon attaining a current density of 25μA/cm^2, the scan direction was reversed and the potentials were scanned back to the starting potential.",2,-145,84.61,13,,,0,0,0,0,0,0,0,0,0,0,0,0,0
25,26,composition_0006,5,development,2,Fe Alloy,49,50,0.0051335,7.8,"Potentiodynamic Polarization with exposed area of 1 cm2. Potentiodynamic polarization experiments were carried out using a scan rate of 0.1 mV/s commencing at a potential about 250 mV more active than the stable OCP. Before starting the polarization scan, the specimen in the sample holder (WE) was left in the cell for about 1 h to attain a steady state which is shown by a constant potential and current at the beginning of the experiment. The potcntiodynamic runs were programmed such that upon attaining a current density of 25μA/cm^2, the scan direction was reversed and the potentials were scanned back to the starting potential.",5,221,73.09,16,4.5,,0,0.3,0,0,0,0,0,0,0,0,0,0,0
26,27,composition_0006,5,development,2,Fe Alloy,49,50,0.00855583,7.8,"Potentiodynamic Polarization with exposed area of 1 cm2. Potentiodynamic polarization experiments were carried out using a scan rate of 0.1 mV/s commencing at a potential about 250 mV more active than the stable OCP. Before starting the polarization scan, the specimen in the sample holder (WE) was left in the cell for about 1 h to attain a steady state which is shown by a constant potential and current at the beginning of the experiment. The potcntiodynamic runs were programmed such that upon attaining a current density of 25μA/cm^2, the scan direction was reversed and the potentials were scanned back to the starting potential.",6,263,73.09,16,4.5,,0,0.3,0,0,0,0,0,0,0,0,0,0,0
27,28,composition_0006,5,development,2,Fe Alloy,49,50,0.0171117,7.8,"Potentiodynamic Polarization with exposed area of 1 cm2. Potentiodynamic polarization experiments were carried out using a scan rate of 0.1 mV/s commencing at a potential about 250 mV more active than the stable OCP. Before starting the polarization scan, the specimen in the sample holder (WE) was left in the cell for about 1 h to attain a steady state which is shown by a constant potential and current at the beginning of the experiment. The potcntiodynamic runs were programmed such that upon attaining a current density of 25μA/cm^2, the scan direction was reversed and the potentials were scanned back to the starting potential.",5,251,73.09,16,4.5,,0,0.3,0,0,0,0,0,0,0,0,0,0,0
28,29,composition_0006,5,development,2,Fe Alloy,49,50,0.0855583,7.8,"Potentiodynamic Polarization with exposed area of 1 cm2. Potentiodynamic polarization experiments were carried out using a scan rate of 0.1 mV/s commencing at a potential about 250 mV more active than the stable OCP. Before starting the polarization scan, the specimen in the sample holder (WE) was left in the cell for about 1 h to attain a steady state which is shown by a constant potential and current at the beginning of the experiment. The potcntiodynamic runs were programmed such that upon attaining a current density of 25μA/cm^2, the scan direction was reversed and the potentials were scanned back to the starting potential.",6,281,73.09,16,4.5,,0,0.3,0,0,0,0,0,0,0,0,0,0,0
29,30,composition_0006,5,development,2,Fe Alloy,49,50,0.546,8.2,"Potentiodynamic Polarization with exposed area of 1 cm2. Potentiodynamic polarization experiments were carried out using a scan rate of 0.1 mV/s commencing at a potential about 250 mV more active than the stable OCP. Before starting the polarization scan, the specimen in the sample holder (WE) was left in the cell for about 1 h to attain a steady state which is shown by a constant potential and current at the beginning of the experiment. The potcntiodynamic runs were programmed such that upon attaining a current density of 25μA/cm^2, the scan direction was reversed and the potentials were scanned back to the starting potential.",10,1516,73.09,16,4.5,,0,0.3,0,0,0,0,0,0,0,0,0,0,0
30,31,composition_0007,7,development,1,Fe Alloy,49,50,0.0051335,7.8,"Potentiodynamic Polarization with exposed area of 1 cm2. Potentiodynamic polarization experiments were carried out using a scan rate of 0.1 mV/s commencing at a potential about 250 mV more active than the stable OCP. Before starting the polarization scan, the specimen in the sample holder (WE) was left in the cell for about 1 h to attain a steady state which is shown by a constant potential and current at the beginning of the experiment. The potcntiodynamic runs were programmed such that upon attaining a current density of 25μA/cm^2, the scan direction was reversed and the potentials were scanned back to the starting potential.",9,840,55.078,20,18,6,0,0,0,0,0,0,0,0,0,0,0,0,0
31,32,composition_0007,7,development,1,Fe Alloy,49,50,0.00855583,7.8,"Potentiodynamic Polarization with exposed area of 1 cm2. Potentiodynamic polarization experiments were carried out using a scan rate of 0.1 mV/s commencing at a potential about 250 mV more active than the stable OCP. Before starting the polarization scan, the specimen in the sample holder (WE) was left in the cell for about 1 h to attain a steady state which is shown by a constant potential and current at the beginning of the experiment. The potcntiodynamic runs were programmed such that upon attaining a current density of 25μA/cm^2, the scan direction was reversed and the potentials were scanned back to the starting potential.",9,830,55.078,20,18,6,0,0,0,0,0,0,0,0,0,0,0,0,0
32,33,composition_0007,7,development,1,Fe Alloy,49,50,0.0171117,7.8,"Potentiodynamic Polarization with exposed area of 1 cm2. Potentiodynamic polarization experiments were carried out using a scan rate of 0.1 mV/s commencing at a potential about 250 mV more active than the stable OCP. Before starting the polarization scan, the specimen in the sample holder (WE) was left in the cell for about 1 h to attain a steady state which is shown by a constant potential and current at the beginning of the experiment. The potcntiodynamic runs were programmed such that upon attaining a current density of 25μA/cm^2, the scan direction was reversed and the potentials were scanned back to the starting potential.",9,821,55.078,20,18,6,0,0,0,0,0,0,0,0,0,0,0,0,0
33,34,composition_0007,7,development,1,Fe Alloy,49,50,0.0855583,7.8,"Potentiodynamic Polarization with exposed area of 1 cm2. Potentiodynamic polarization experiments were carried out using a scan rate of 0.1 mV/s commencing at a potential about 250 mV more active than the stable OCP. Before starting the polarization scan, the specimen in the sample holder (WE) was left in the cell for about 1 h to attain a steady state which is shown by a constant potential and current at the beginning of the experiment. The potcntiodynamic runs were programmed such that upon attaining a current density of 25μA/cm^2, the scan direction was reversed and the potentials were scanned back to the starting potential.",9,785,55.078,20,18,6,0,0,0,0,0,0,0,0,0,0,0,0,0
34,35,composition_0007,7,development,1,Fe Alloy,49,50,0.546,8.2,"Potentiodynamic Polarization with exposed area of 1 cm2. Potentiodynamic polarization experiments were carried out using a scan rate of 0.1 mV/s commencing at a potential about 250 mV more active than the stable OCP. Before starting the polarization scan, the specimen in the sample holder (WE) was left in the cell for about 1 h to attain a steady state which is shown by a constant potential and current at the beginning of the experiment. The potcntiodynamic runs were programmed such that upon attaining a current density of 25μA/cm^2, the scan direction was reversed and the potentials were scanned back to the starting potential.",9,813,55.078,20,18,6,0,0,0,0,0,0,0,0,0,0,0,0,0
35,36,composition_0008,5,development,4,Fe Alloy,49,50,0.0051335,7.8,"Potentiodynamic Polarization with exposed area of 1 cm2. Potentiodynamic polarization experiments were carried out using a scan rate of 0.1 mV/s commencing at a potential about 250 mV more active than the stable OCP. Before starting the polarization scan, the specimen in the sample holder (WE) was left in the cell for about 1 h to attain a steady state which is shown by a constant potential and current at the beginning of the experiment. The potcntiodynamic runs were programmed such that upon attaining a current density of 25μA/cm^2, the scan direction was reversed and the potentials were scanned back to the starting potential.",10,979,44.585,25,22,7,0,0,0,0,0,0,0,0,0,0,0,0,0
36,37,composition_0008,5,development,4,Fe Alloy,49,50,0.00855583,7.8,"Potentiodynamic Polarization with exposed area of 1 cm2. Potentiodynamic polarization experiments were carried out using a scan rate of 0.1 mV/s commencing at a potential about 250 mV more active than the stable OCP. Before starting the polarization scan, the specimen in the sample holder (WE) was left in the cell for about 1 h to attain a steady state which is shown by a constant potential and current at the beginning of the experiment. The potcntiodynamic runs were programmed such that upon attaining a current density of 25μA/cm^2, the scan direction was reversed and the potentials were scanned back to the starting potential.",10,975,44.585,25,22,7,0,0,0,0,0,0,0,0,0,0,0,0,0
37,38,composition_0008,5,development,4,Fe Alloy,49,50,0.0171117,7.8,"Potentiodynamic Polarization with exposed area of 1 cm2. Potentiodynamic polarization experiments were carried out using a scan rate of 0.1 mV/s commencing at a potential about 250 mV more active than the stable OCP. Before starting the polarization scan, the specimen in the sample holder (WE) was left in the cell for about 1 h to attain a steady state which is shown by a constant potential and current at the beginning of the experiment. The potcntiodynamic runs were programmed such that upon attaining a current density of 25μA/cm^2, the scan direction was reversed and the potentials were scanned back to the starting potential.",10,972,44.585,25,22,7,0,0,0,0,0,0,0,0,0,0,0,0,0
38,39,composition_0008,5,development,4,Fe Alloy,49,50,0.0855583,7.8,"Potentiodynamic Polarization with exposed area of 1 cm2. Potentiodynamic polarization experiments were carried out using a scan rate of 0.1 mV/s commencing at a potential about 250 mV more active than the stable OCP. Before starting the polarization scan, the specimen in the sample holder (WE) was left in the cell for about 1 h to attain a steady state which is shown by a constant potential and current at the beginning of the experiment. The potcntiodynamic runs were programmed such that upon attaining a current density of 25μA/cm^2, the scan direction was reversed and the potentials were scanned back to the starting potential.",10,908,44.585,25,22,7,0,0,0,0,0,0,0,0,0,0,0,0,0
39,40,composition_0008,5,development,4,Fe Alloy,49,50,0.546,8.2,"Potentiodynamic Polarization with exposed area of 1 cm2. Potentiodynamic polarization experiments were carried out using a scan rate of 0.1 mV/s commencing at a potential about 250 mV more active than the stable OCP. Before starting the polarization scan, the specimen in the sample holder (WE) was left in the cell for about 1 h to attain a steady state which is shown by a constant potential and current at the beginning of the experiment. The potcntiodynamic runs were programmed such that upon attaining a current density of 25μA/cm^2, the scan direction was reversed and the potentials were scanned back to the starting potential.",10,883,44.585,25,22,7,0,0,0,0,0,0,0,0,0,0,0,0,0
40,41,composition_0009,5,development,3,Fe Alloy,49,50,0.0051335,7.8,"Potentiodynamic Polarization with exposed area of 1 cm2. Potentiodynamic polarization experiments were carried out using a scan rate of 0.1 mV/s commencing at a potential about 250 mV more active than the stable OCP. Before starting the polarization scan, the specimen in the sample holder (WE) was left in the cell for about 1 h to attain a steady state which is shown by a constant potential and current at the beginning of the experiment. The potcntiodynamic runs were programmed such that upon attaining a current density of 25μA/cm^2, the scan direction was reversed and the potentials were scanned back to the starting potential.",10,917,45.988,21,25,6,0,0,0,0,0,0,0,0,0,0,0,0,0
41,42,composition_0009,5,development,3,Fe Alloy,49,50,0.00855583,7.8,"Potentiodynamic Polarization with exposed area of 1 cm2. Potentiodynamic polarization experiments were carried out using a scan rate of 0.1 mV/s commencing at a potential about 250 mV more active than the stable OCP. Before starting the polarization scan, the specimen in the sample holder (WE) was left in the cell for about 1 h to attain a steady state which is shown by a constant potential and current at the beginning of the experiment. The potcntiodynamic runs were programmed such that upon attaining a current density of 25μA/cm^2, the scan direction was reversed and the potentials were scanned back to the starting potential.",10,867,45.988,21,25,6,0,0,0,0,0,0,0,0,0,0,0,0,0
42,43,composition_0009,5,development,3,Fe Alloy,49,50,0.0171117,7.8,"Potentiodynamic Polarization with exposed area of 1 cm2. Potentiodynamic polarization experiments were carried out using a scan rate of 0.1 mV/s commencing at a potential about 250 mV more active than the stable OCP. Before starting the polarization scan, the specimen in the sample holder (WE) was left in the cell for about 1 h to attain a steady state which is shown by a constant potential and current at the beginning of the experiment. The potcntiodynamic runs were programmed such that upon attaining a current density of 25μA/cm^2, the scan direction was reversed and the potentials were scanned back to the starting potential.",9,738,45.988,21,25,6,0,0,0,0,0,0,0,0,0,0,0,0,0
43,44,composition_0009,5,development,3,Fe Alloy,49,50,0.0855583,7.8,"Potentiodynamic Polarization with exposed area of 1 cm2. Potentiodynamic polarization experiments were carried out using a scan rate of 0.1 mV/s commencing at a potential about 250 mV more active than the stable OCP. Before starting the polarization scan, the specimen in the sample holder (WE) was left in the cell for about 1 h to attain a steady state which is shown by a constant potential and current at the beginning of the experiment. The potcntiodynamic runs were programmed such that upon attaining a current density of 25μA/cm^2, the scan direction was reversed and the potentials were scanned back to the starting potential.",8,530,45.988,21,25,6,0,0,0,0,0,0,0,0,0,0,0,0,0
44,45,composition_0009,5,development,3,Fe Alloy,49,50,0.546,8.2,"Potentiodynamic Polarization with exposed area of 1 cm2. Potentiodynamic polarization experiments were carried out using a scan rate of 0.1 mV/s commencing at a potential about 250 mV more active than the stable OCP. Before starting the polarization scan, the specimen in the sample holder (WE) was left in the cell for about 1 h to attain a steady state which is shown by a constant potential and current at the beginning of the experiment. The potcntiodynamic runs were programmed such that upon attaining a current density of 25μA/cm^2, the scan direction was reversed and the potentials were scanned back to the starting potential.",10,1060,45.988,21,25,6,0,0,0,0,0,0,0,0,0,0,0,0,0
45,46,composition_0010,5,development,1,Fe Alloy,49,50,0.0051335,7.8,"Potentiodynamic Polarization with exposed area of 1 cm2. Potentiodynamic polarization experiments were carried out using a scan rate of 0.1 mV/s commencing at a potential about 250 mV more active than the stable OCP. Before starting the polarization scan, the specimen in the sample holder (WE) was left in the cell for about 1 h to attain a steady state which is shown by a constant potential and current at the beginning of the experiment. The potcntiodynamic runs were programmed such that upon attaining a current density of 25μA/cm^2, the scan direction was reversed and the potentials were scanned back to the starting potential.",10,997,31.48,27,32,6.5,0,0,0,0,0,0,0,0,0,0,0,0,0
46,47,composition_0010,5,development,1,Fe Alloy,49,50,0.00855583,7.8,"Potentiodynamic Polarization with exposed area of 1 cm2. Potentiodynamic polarization experiments were carried out using a scan rate of 0.1 mV/s commencing at a potential about 250 mV more active than the stable OCP. Before starting the polarization scan, the specimen in the sample holder (WE) was left in the cell for about 1 h to attain a steady state which is shown by a constant potential and current at the beginning of the experiment. The potcntiodynamic runs were programmed such that upon attaining a current density of 25μA/cm^2, the scan direction was reversed and the potentials were scanned back to the starting potential.",10,980,31.48,27,32,6.5,0,0,0,0,0,0,0,0,0,0,0,0,0
47,48,composition_0010,5,development,1,Fe Alloy,49,50,0.0171117,7.8,"Potentiodynamic Polarization with exposed area of 1 cm2. Potentiodynamic polarization experiments were carried out using a scan rate of 0.1 mV/s commencing at a potential about 250 mV more active than the stable OCP. Before starting the polarization scan, the specimen in the sample holder (WE) was left in the cell for about 1 h to attain a steady state which is shown by a constant potential and current at the beginning of the experiment. The potcntiodynamic runs were programmed such that upon attaining a current density of 25μA/cm^2, the scan direction was reversed and the potentials were scanned back to the starting potential.",10,973,31.48,27,32,6.5,0,0,0,0,0,0,0,0,0,0,0,0,0
48,49,composition_0010,5,development,1,Fe Alloy,49,50,0.0855583,7.8,"Potentiodynamic Polarization with exposed area of 1 cm2. Potentiodynamic polarization experiments were carried out using a scan rate of 0.1 mV/s commencing at a potential about 250 mV more active than the stable OCP. Before starting the polarization scan, the specimen in the sample holder (WE) was left in the cell for about 1 h to attain a steady state which is shown by a constant potential and current at the beginning of the experiment. The potcntiodynamic runs were programmed such that upon attaining a current density of 25μA/cm^2, the scan direction was reversed and the potentials were scanned back to the starting potential.",10,933,31.48,27,32,6.5,0,0,0,0,0,0,0,0,0,0,0,0,0
49,50,composition_0010,5,development,1,Fe Alloy,49,50,0.546,8.2,"Potentiodynamic Polarization with exposed area of 1 cm2. Potentiodynamic polarization experiments were carried out using a scan rate of 0.1 mV/s commencing at a potential about 250 mV more active than the stable OCP. Before starting the polarization scan, the specimen in the sample holder (WE) was left in the cell for about 1 h to attain a steady state which is shown by a constant potential and current at the beginning of the experiment. The potcntiodynamic runs were programmed such that upon attaining a current density of 25μA/cm^2, the scan direction was reversed and the potentials were scanned back to the starting potential.",10,883,31.48,27,32,6.5,0,0,0,0,0,0,0,0,0,0,0,0,0
50,51,composition_0011,5,final_test,,Fe Alloy,49,50,0.0051335,7.8,"Potentiodynamic Polarization with exposed area of 1 cm2. Potentiodynamic polarization experiments were carried out using a scan rate of 0.1 mV/s commencing at a potential about 250 mV more active than the stable OCP. Before starting the polarization scan, the specimen in the sample holder (WE) was left in the cell for about 1 h to attain a steady state which is shown by a constant potential and current at the beginning of the experiment. The potcntiodynamic runs were programmed such that upon attaining a current density of 25μA/cm^2, the scan direction was reversed and the potentials were scanned back to the starting potential.",10,,37.18,19,33,2,0,2.5,0,0,2.5,0,0,0,0,0,0,0,0
51,52,composition_0011,5,final_test,,Fe Alloy,49,50,0.00855583,7.8,"Potentiodynamic Polarization with exposed area of 1 cm2. Potentiodynamic polarization experiments were carried out using a scan rate of 0.1 mV/s commencing at a potential about 250 mV more active than the stable OCP. Before starting the polarization scan, the specimen in the sample holder (WE) was left in the cell for about 1 h to attain a steady state which is shown by a constant potential and current at the beginning of the experiment. The potcntiodynamic runs were programmed such that upon attaining a current density of 25μA/cm^2, the scan direction was reversed and the potentials were scanned back to the starting potential.",9,,37.18,19,33,2,0,2.5,0,0,2.5,0,0,0,0,0,0,0,0
