Repository: colfab98/tabicl

# Current analysis artifacts

This directory retains the evidence and shared utilities for the final CorrPFN
EPIT implementation. The project description is in [main3.tex](../../main3.tex);
the historical research narrative remains in [main2.tex](../../main2.tex).
The final study is `epit_pipeline_optuna_empirical_features_scm_target_v7`, with
Trial 56 and development-selected checkpoint `step-2500.ckpt`.

## Final pipeline

Paths below are relative to `epit_pipeline/`.

| Path | Why it is retained |
| --- | --- |
| `splits_v2/` | Frozen composition-group assignments, manifest, lock, and report for the 608 development / 152 final-test partition and five development folds. |

File: corrosion_datasets/analysis/epit_pipeline/splits_v2/split_assignments.csv (part 2 of 8)
task_row_index,source_no,composition_group,composition_group_rows,outer_split,optuna_validation_fold,material_class,reference,temperature_celsius,chloride_molar,pH,test_method,target_decile,target_mV_SCE_development_only,"Composition, wt.% Fe","Composition, wt.% Cr","Composition, wt.% Ni","Composition, wt.% Mo","Composition, wt.% W","Composition, wt.% Nb","Composition, wt.% Al","Composition, wt.% V","Composition, wt.% Ta","Composition, wt.% Re","Composition, wt.% Ce","Composition, wt.% Ti","Composition, wt.% Co","Composition, wt.% B","Composition, wt.% Mg","Composition, wt.% Y","Composition, wt.% Gd"
52,53,composition_0011,5,final_test,,Fe Alloy,49,50,0.0171117,7.8,"Potentiodynamic Polarization with exposed area of 1 cm2. Potentiodynamic polarization experiments were carried out using a scan rate of 0.1 mV/s commencing at a potential about 250 mV more active than the stable OCP. Before starting the polarization scan, the specimen in the sample holder (WE) was left in the cell for about 1 h to attain a steady state which is shown by a constant potential and current at the beginning of the experiment. The potcntiodynamic runs were programmed such that upon attaining a current density of 25μA/cm^2, the scan direction was reversed and the potentials were scanned back to the starting potential.",9,,37.18,19,33,2,0,2.5,0,0,2.5,0,0,0,0,0,0,0,0
53,54,composition_0011,5,final_test,,Fe Alloy,49,50,0.0855583,7.8,"Potentiodynamic Polarization with exposed area of 1 cm2. Potentiodynamic polarization experiments were carried out using a scan rate of 0.1 mV/s commencing at a potential about 250 mV more active than the stable OCP. Before starting the polarization scan, the specimen in the sample holder (WE) was left in the cell for about 1 h to attain a steady state which is shown by a constant potential and current at the beginning of the experiment. The potcntiodynamic runs were programmed such that upon attaining a current density of 25μA/cm^2, the scan direction was reversed and the potentials were scanned back to the starting potential.",9,,37.18,19,33,2,0,2.5,0,0,2.5,0,0,0,0,0,0,0,0
54,55,composition_0011,5,final_test,,Fe Alloy,49,50,0.546,8.2,"Potentiodynamic Polarization with exposed area of 1 cm2. Potentiodynamic polarization experiments were carried out using a scan rate of 0.1 mV/s commencing at a potential about 250 mV more active than the stable OCP. Before starting the polarization scan, the specimen in the sample holder (WE) was left in the cell for about 1 h to attain a steady state which is shown by a constant potential and current at the beginning of the experiment. The potcntiodynamic runs were programmed such that upon attaining a current density of 25μA/cm^2, the scan direction was reversed and the potentials were scanned back to the starting potential.",8,,37.18,19,33,2,0,2.5,0,0,2.5,0,0,0,0,0,0,0,0
55,56,composition_0012,5,development,3,Fe Alloy,49,50,0.0051335,7.8,"Potentiodynamic Polarization with exposed area of 1 cm2. Potentiodynamic polarization experiments were carried out using a scan rate of 0.1 mV/s commencing at a potential about 250 mV more active than the stable OCP. Before starting the polarization scan, the specimen in the sample holder (WE) was left in the cell for about 1 h to attain a steady state which is shown by a constant potential and current at the beginning of the experiment. The potcntiodynamic runs were programmed such that upon attaining a current density of 25μA/cm^2, the scan direction was reversed and the potentials were scanned back to the starting potential.",10,1006,66.375,25,4,4,0,0,0,0,0,0,0,,0,0,0,0,0
56,57,composition_0012,5,development,3,Fe Alloy,49,50,0.00855583,7.8,"Potentiodynamic Polarization with exposed area of 1 cm2. Potentiodynamic polarization experiments were carried out using a scan rate of 0.1 mV/s commencing at a potential about 250 mV more active than the stable OCP. Before starting the polarization scan, the specimen in the sample holder (WE) was left in the cell for about 1 h to attain a steady state which is shown by a constant potential and current at the beginning of the experiment. The potcntiodynamic runs were programmed such that upon attaining a current density of 25μA/cm^2, the scan direction was reversed and the potentials were scanned back to the starting potential.",10,1003,66.375,25,4,4,0,0,0,0,0,0,0,,0,0,0,0,0
57,58,composition_0012,5,development,3,Fe Alloy,49,50,0.0171117,7.8,"Potentiodynamic Polarization with exposed area of 1 cm2. Potentiodynamic polarization experiments were carried out using a scan rate of 0.1 mV/s commencing at a potential about 250 mV more active than the stable OCP. Before starting the polarization scan, the specimen in the sample holder (WE) was left in the cell for about 1 h to attain a steady state which is shown by a constant potential and current at the beginning of the experiment. The potcntiodynamic runs were programmed such that upon attaining a current density of 25μA/cm^2, the scan direction was reversed and the potentials were scanned back to the starting potential.",10,942,66.375,25,4,4,0,0,0,0,0,0,0,,0,0,0,0,0
58,59,composition_0012,5,development,3,Fe Alloy,49,50,0.0855583,7.8,"Potentiodynamic Polarization with exposed area of 1 cm2. Potentiodynamic polarization experiments were carried out using a scan rate of 0.1 mV/s commencing at a potential about 250 mV more active than the stable OCP. Before starting the polarization scan, the specimen in the sample holder (WE) was left in the cell for about 1 h to attain a steady state which is shown by a constant potential and current at the beginning of the experiment. The potcntiodynamic runs were programmed such that upon attaining a current density of 25μA/cm^2, the scan direction was reversed and the potentials were scanned back to the starting potential.",10,940,66.375,25,4,4,0,0,0,0,0,0,0,,0,0,0,0,0
59,60,composition_0012,5,development,3,Fe Alloy,49,50,0.546,8.2,"Potentiodynamic Polarization with exposed area of 1 cm2. Potentiodynamic polarization experiments were carried out using a scan rate of 0.1 mV/s commencing at a potential about 250 mV more active than the stable OCP. Before starting the polarization scan, the specimen in the sample holder (WE) was left in the cell for about 1 h to attain a steady state which is shown by a constant potential and current at the beginning of the experiment. The potcntiodynamic runs were programmed such that upon attaining a current density of 25μA/cm^2, the scan direction was reversed and the potentials were scanned back to the starting potential.",9,721,66.375,25,4,4,0,0,0,0,0,0,0,,0,0,0,0,0
60,61,composition_0013,5,development,4,Fe Alloy,49,50,0.0051335,7.8,"Potentiodynamic Polarization with exposed area of 1 cm2. Potentiodynamic polarization experiments were carried out using a scan rate of 0.1 mV/s commencing at a potential about 250 mV more active than the stable OCP. Before starting the polarization scan, the specimen in the sample holder (WE) was left in the cell for about 1 h to attain a steady state which is shown by a constant potential and current at the beginning of the experiment. The potcntiodynamic runs were programmed such that upon attaining a current density of 25μA/cm^2, the scan direction was reversed and the potentials were scanned back to the starting potential.",10,885,66.68,22,6,3,0,0.3,0,0,0.3,0,0,0,0,0,0,0,0
61,62,composition_0013,5,development,4,Fe Alloy,49,50,0.00855583,7.8,"Potentiodynamic Polarization with exposed area of 1 cm2. Potentiodynamic polarization experiments were carried out using a scan rate of 0.1 mV/s commencing at a potential about 250 mV more active than the stable OCP. Before starting the polarization scan, the specimen in the sample holder (WE) was left in the cell for about 1 h to attain a steady state which is shown by a constant potential and current at the beginning of the experiment. The potcntiodynamic runs were programmed such that upon attaining a current density of 25μA/cm^2, the scan direction was reversed and the potentials were scanned back to the starting potential.",10,855,66.68,22,6,3,0,0.3,0,0,0.3,0,0,0,0,0,0,0,0
62,63,composition_0013,5,development,4,Fe Alloy,49,50,0.0171117,7.8,"Potentiodynamic Polarization with exposed area of 1 cm2. Potentiodynamic polarization experiments were carried out using a scan rate of 0.1 mV/s commencing at a potential about 250 mV more active than the stable OCP. Before starting the polarization scan, the specimen in the sample holder (WE) was left in the cell for about 1 h to attain a steady state which is shown by a constant potential and current at the beginning of the experiment. The potcntiodynamic runs were programmed such that upon attaining a current density of 25μA/cm^2, the scan direction was reversed and the potentials were scanned back to the starting potential.",10,872,66.68,22,6,3,0,0.3,0,0,0.3,0,0,0,0,0,0,0,0
63,64,composition_0013,5,development,4,Fe Alloy,49,50,0.0855583,7.8,"Potentiodynamic Polarization with exposed area of 1 cm2. Potentiodynamic polarization experiments were carried out using a scan rate of 0.1 mV/s commencing at a potential about 250 mV more active than the stable OCP. Before starting the polarization scan, the specimen in the sample holder (WE) was left in the cell for about 1 h to attain a steady state which is shown by a constant potential and current at the beginning of the experiment. The potcntiodynamic runs were programmed such that upon attaining a current density of 25μA/cm^2, the scan direction was reversed and the potentials were scanned back to the starting potential.",9,851,66.68,22,6,3,0,0.3,0,0,0.3,0,0,0,0,0,0,0,0
64,65,composition_0013,5,development,4,Fe Alloy,49,50,0.546,8.2,"Potentiodynamic Polarization with exposed area of 1 cm2. Potentiodynamic polarization experiments were carried out using a scan rate of 0.1 mV/s commencing at a potential about 250 mV more active than the stable OCP. Before starting the polarization scan, the specimen in the sample holder (WE) was left in the cell for about 1 h to attain a steady state which is shown by a constant potential and current at the beginning of the experiment. The potcntiodynamic runs were programmed such that upon attaining a current density of 25μA/cm^2, the scan direction was reversed and the potentials were scanned back to the starting potential.",9,629,66.68,22,6,3,0,0.3,0,0,0.3,0,0,0,0,0,0,0,0
65,66,composition_0014,3,development,2,Fe Alloy,70,25,0.5,-0.301,Potentiodynamic Polarization,6,265.5,69.819,18.92,8.51,0.35,0,0,0,0,0,0,0,0,0,0,0,0,0
66,67,composition_0014,3,development,2,Fe Alloy,70,25,0.5,-0.301,Potentiodynamic Polarization,6,328.5,69.595,18.87,8.59,0.36,0,0,0,0,0,0,0,0,0,0,0,0,0
67,68,composition_0014,3,development,2,Fe Alloy,70,25,0.5,-0.301,Potentiodynamic Polarization,8,532.3,69.601,18.8,8.63,0.38,0,0,0,0,0,0,0,0,0,0,0,0,0
68,69,composition_0015,2,development,2,Fe Alloy,71,25,0.6,7.68,"Following pretreatment for 5 min at -1.5 V, the potential was increased-rapidly to -0.5V and thereafter at a steady rate of 1V in 50 min. In this work the critical pitting potential was taken as that at which there was an anodic current flow of 10^-5 A/cm^2.",2,-65,58.389,17.38,20.15,0.02,0,0,0,0,0,0,0,0,0,0,0,0,0
69,70,composition_0016,2,development,2,Fe Alloy,71,25,0.6,7.68,"Following pretreatment for 5 min at -1.5 V, the potential was increased-rapidly to -0.5V and thereafter at a steady rate of 1V in 50 min. In this work the critical pitting potential was taken as that at which there was an anodic current flow of 10^-5 A/cm^2.",3,-25,57.048,17.68,20.43,0.08,0,0,0,0,0,0,0,0,0,0,0,0,0
70,71,composition_0017,2,development,5,Fe Alloy,71,25,0.6,7.68,"Following pretreatment for 5 min at -1.5 V, the potential was increased-rapidly to -0.5V and thereafter at a steady rate of 1V in 50 min. In this work the critical pitting potential was taken as that at which there was an anodic current flow of 10^-5 A/cm^2.",2,-40,56.458,17.95,19.9,1.03,0,0,0,0,0,0,0,0,0,0,0,0,0
71,72,composition_0018,2,development,2,Fe Alloy,71,25,0.6,7.68,"Following pretreatment for 5 min at -1.5 V, the potential was increased-rapidly to -0.5V and thereafter at a steady rate of 1V in 50 min. In this work the critical pitting potential was taken as that at which there was an anodic current flow of 10^-5 A/cm^2.",3,-15,58.152,16.42,19.9,1.03,0,0,0,0,0,0,0,0,0,0,0,0,0
72,73,composition_0019,2,development,5,Fe Alloy,71,25,0.6,7.68,"Following pretreatment for 5 min at -1.5 V, the potential was increased-rapidly to -0.5V and thereafter at a steady rate of 1V in 50 min. In this work the critical pitting potential was taken as that at which there was an anodic current flow of 10^-5 A/cm^2.",3,65,57.41,16.86,19.98,1.03,0,0,0,0,0,0,0,0,0,0,0,0,0
73,74,composition_0020,2,development,5,Fe Alloy,71,25,0.6,7.68,"Following pretreatment for 5 min at -1.5 V, the potential was increased-rapidly to -0.5V and thereafter at a steady rate of 1V in 50 min. In this work the critical pitting potential was taken as that at which there was an anodic current flow of 10^-5 A/cm^2.",3,50,56.765,16.86,20.54,1.01,0,0,0,0,0,0,0,0,0,0,0,0,0
74,75,composition_0021,2,development,1,Fe Alloy,71,25,0.6,7.68,"Following pretreatment for 5 min at -1.5 V, the potential was increased-rapidly to -0.5V and thereafter at a steady rate of 1V in 50 min. In this work the critical pitting potential was taken as that at which there was an anodic current flow of 10^-5 A/cm^2.",3,20,57.002,16.34,19.16,2.98,0,0,0,0,0,0,0,0,0,0,0,0,0
75,76,composition_0022,2,development,3,Fe Alloy,71,25,0.6,7.68,"Following pretreatment for 5 min at -1.5 V, the potential was increased-rapidly to -0.5V and thereafter at a steady rate of 1V in 50 min. In this work the critical pitting potential was taken as that at which there was an anodic current flow of 10^-5 A/cm^2.",3,85,56.337,16.7,19.65,2.92,0,0,0,0,0,0,0,0,0,0,0,0,0
76,77,composition_0023,4,development,1,Fe Alloy,71,25,0.6,7.68,"Following pretreatment for 5 min at -1.5 V, the potential was increased-rapidly to -0.5V and thereafter at a steady rate of 1V in 50 min. In this work the critical pitting potential was taken as that at which there was an anodic current flow of 10^-5 A/cm^2.",3,80,55.529,16.8,20.05,2.94,0,0,0,0,0,0,0,0,0,0,0,0,0
77,78,composition_0023,4,development,1,Fe Alloy,71,25,0.6,7.68,"Following pretreatment for 5 min at -1.5 V, the potential was increased-rapidly to -0.5V and thereafter at a steady rate of 1V in 50 min. In this work the critical pitting potential was taken as that at which there was an anodic current flow of 10^-5 A/cm^2.",3,95,55.286,16.58,20.29,2.72,0,0,0,0,0,0,0,0,0,0,0,0,0
78,79,composition_0024,2,development,3,Fe Alloy,71,25,0.6,7.68,"Following pretreatment for 5 min at -1.5 V, the potential was increased-rapidly to -0.5V and thereafter at a steady rate of 1V in 50 min. In this work the critical pitting potential was taken as that at which there was an anodic current flow of 10^-5 A/cm^2.",3,-30,52.998,22.58,19.88,0.05,0,0,0,0,0,0,0,0,0,0,0,0,0
79,80,composition_0025,2,final_test,,Fe Alloy,71,25,0.6,7.68,"Following pretreatment for 5 min at -1.5 V, the potential was increased-rapidly to -0.5V and thereafter at a steady rate of 1V in 50 min. In this work the critical pitting potential was taken as that at which there was an anodic current flow of 10^-5 A/cm^2.",3,,52.277,22.46,20.27,0.1,0,0,0,0,0,0,0,0,0,0,0,0,0
80,81,composition_0026,6,final_test,,Fe Alloy,71,25,0.6,7.68,"Following pretreatment for 5 min at -1.5 V, the potential was increased-rapidly to -0.5V and thereafter at a steady rate of 1V in 50 min. In this work the critical pitting potential was taken as that at which there was an anodic current flow of 10^-5 A/cm^2.",3,,52.124,22.13,20.3,0.99,0,0,0,0,0,0,0,0,0,0,0,0,0
81,82,composition_0026,6,final_test,,Fe Alloy,71,25,0.6,7.68,"Following pretreatment for 5 min at -1.5 V, the potential was increased-rapidly to -0.5V and thereafter at a steady rate of 1V in 50 min. In this work the critical pitting potential was taken as that at which there was an anodic current flow of 10^-5 A/cm^2.",3,,52.193,22.52,19.85,1.07,0,0,0,0,0,0,0,0,0,0,0,0,0
82,83,composition_0026,6,final_test,,Fe Alloy,71,25,0.6,7.68,"Following pretreatment for 5 min at -1.5 V, the potential was increased-rapidly to -0.5V and thereafter at a steady rate of 1V in 50 min. In this work the critical pitting potential was taken as that at which there was an anodic current flow of 10^-5 A/cm^2.",5,,51.852,22.72,19.95,1.02,0,0,0,0,0,0,0,0,0,0,0,0,0
83,84,composition_0027,6,development,4,Fe Alloy,71,25,0.6,7.68,"Following pretreatment for 5 min at -1.5 V, the potential was increased-rapidly to -0.5V and thereafter at a steady rate of 1V in 50 min. In this work the critical pitting potential was taken as that at which there was an anodic current flow of 10^-5 A/cm^2.",4,125,50.374,22.41,19.96,2.64,0,0,0,0,0,0,0,0,0,0,0,0,0
84,85,composition_0027,6,development,4,Fe Alloy,71,25,0.6,7.68,"Following pretreatment for 5 min at -1.5 V, the potential was increased-rapidly to -0.5V and thereafter at a steady rate of 1V in 50 min. In this work the critical pitting potential was taken as that at which there was an anodic current flow of 10^-5 A/cm^2.",4,170,50.113,22.84,20.05,2.85,0,0,0,0,0,0,0,0,0,0,0,0,0
85,86,composition_0028,2,development,2,Fe Alloy,71,25,0.6,7.68,"Following pretreatment for 5 min at -1.5 V, the potential was increased-rapidly to -0.5V and thereafter at a steady rate of 1V in 50 min. In this work the critical pitting potential was taken as that at which there was an anodic current flow of 10^-5 A/cm^2.",10,920,49.662,22.35,20.39,2.73,0,0,0,0,0,0,0,0,0,0,0,0,0
86,87,composition_0027,6,development,4,Fe Alloy,71,25,0.6,7.68,"Following pretreatment for 5 min at -1.5 V, the potential was increased-rapidly to -0.5V and thereafter at a steady rate of 1V in 50 min. In this work the critical pitting potential was taken as that at which there was an anodic current flow of 10^-5 A/cm^2.",10,940,50.079,22.52,19.95,2.96,0,0,0,0,0,0,0,0,0,0,0,0,0
87,88,composition_0029,5,final_test,,Fe Alloy,73,60,0.1,7,"Polarization curves were obtained potentiodynamically at a scan rate of 20 mV/min, using a Tacussel electrochemical set composed of a potentiostat, a current recorder, and a high impedance electronic millivoltmeter.",3,,68.534,16.3,14.4,0,,0,0,0,0,0,0,0,0,0,0,0,0
88,89,composition_0030,4,development,4,Fe Alloy,73,60,0.1,7,"Polarization curves were obtained potentiodynamically at a scan rate of 20 mV/min, using a Tacussel electrochemical set composed of a potentiostat, a current recorder, and a high impedance electronic millivoltmeter.",5,214.3,66.475,16.3,14,0,2.49,0,0,0,0,0,0,0,0,0,0,0,0
89,90,composition_0031,4,development,5,Fe Alloy,73,60,0.1,7,"Polarization curves were obtained potentiodynamically at a scan rate of 20 mV/min, using a Tacussel electrochemical set composed of a potentiostat, a current recorder, and a high impedance electronic millivoltmeter.",6,297.1,63.874,16.5,14.1,0,4.81,0,0,0,0,0,0,0,0,0,0,0,0
90,91,composition_0030,4,development,4,Fe Alloy,73,60,0.1,1,"Polarization curves were obtained potentiodynamically at a scan rate of 20 mV/min, using a Tacussel electrochemical set composed of a potentiostat, a current recorder, and a high impedance electronic millivoltmeter.",3,58.8378,66.475,16.3,14,0,2.49,0,0,0,0,0,0,0,0,0,0,0,0
91,92,composition_0031,4,development,5,Fe Alloy,73,60,0.1,1,"Polarization curves were obtained potentiodynamically at a scan rate of 20 mV/min, using a Tacussel electrochemical set composed of a potentiostat, a current recorder, and a high impedance electronic millivoltmeter.",4,121.308,63.874,16.5,14.1,0,4.81,0,0,0,0,0,0,0,0,0,0,0,0
92,93,composition_0032,2,development,3,Fe Alloy,73,60,0.1,1,"Polarization curves were obtained potentiodynamically at a scan rate of 20 mV/min, using a Tacussel electrochemical set composed of a potentiostat, a current recorder, and a high impedance electronic millivoltmeter.",5,208.475,60.344,16.17,14.1,0,8.66,0,0,0,0,0,0,0,0,0,0,0,0
93,94,composition_0033,2,development,3,Fe Alloy,73,60,0.1,1,"Polarization curves were obtained potentiodynamically at a scan rate of 20 mV/min, using a Tacussel electrochemical set composed of a potentiostat, a current recorder, and a high impedance electronic millivoltmeter.",5,252.058,56.644,16.22,14,0,12.4,0,0,0,0,0,0,0,0,0,0,0,0
94,95,composition_0030,4,development,4,Fe Alloy,73,60,0.2,1,"Polarization curves were obtained potentiodynamically at a scan rate of 20 mV/min, using a Tacussel electrochemical set composed of a potentiostat, a current recorder, and a high impedance electronic millivoltmeter.",4,122.901,66.475,16.3,14,0,2.49,0,0,0,0,0,0,0,0,0,0,0,0
95,96,composition_0031,4,development,5,Fe Alloy,73,60,0.2,1,"Polarization curves were obtained potentiodynamically at a scan rate of 20 mV/min, using a Tacussel electrochemical set composed of a potentiostat, a current recorder, and a high impedance electronic millivoltmeter.",4,185.496,63.874,16.5,14.1,0,4.81,0,0,0,0,0,0,0,0,0,0,0,0
96,97,composition_0032,2,development,3,Fe Alloy,73,60,0.2,1,"Polarization curves were obtained potentiodynamically at a scan rate of 20 mV/min, using a Tacussel electrochemical set composed of a potentiostat, a current recorder, and a high impedance electronic millivoltmeter.",6,286.26,60.344,16.17,14.1,0,8.66,0,0,0,0,0,0,0,0,0,0,0,0
97,98,composition_0033,2,development,3,Fe Alloy,73,60,0.2,1,"Polarization curves were obtained potentiodynamically at a scan rate of 20 mV/min, using a Tacussel electrochemical set composed of a potentiostat, a current recorder, and a high impedance electronic millivoltmeter.",6,315.267,56.644,16.22,14,0,12.4,0,0,0,0,0,0,0,0,0,0,0,0
98,99,composition_0034,2,development,4,Fe Alloy,36,80,0.0007,7,"Potentiodynamic Polarization. The potential was controlled by a Wenkingt potentiostat (Model 68 TS-3) and changed in steps of 10 mV with a Wenking SMP 69 scanning potentiometer every hour for the positive polarization direction until the onset of pitting or appearance of pits, and every 100 s for the reverse scan until zero current. The potential was initially held at 150 mV for 1 h to attain stable current, whereupon the scanning potentiometer was activated.",7,455,72.069,16.62,8.46,0.21,0,0,0,0,0,0,0,0,0,0,0,0,0
99,100,composition_0035,2,final_test,,Fe Alloy,36,80,0.0007,7,"Potentiodynamic Polarization. The potential was controlled by a Wenkingt potentiostat (Model 68 TS-3) and changed in steps of 10 mV with a Wenking SMP 69 scanning potentiometer every hour for the positive polarization direction until the onset of pitting or appearance of pits, and every 100 s for the reverse scan until zero current. The potential was initially held at 150 mV for 1 h to attain stable current, whereupon the scanning potentiometer was activated.",8,,47.753,18.5,31.79,0.2,0,0,0,0,0,0,0,0,0,0,0,0,0
100,101,composition_0036,2,development,2,Other,36,80,0.0007,7,"Potentiodynamic Polarization. The potential was controlled by a Wenkingt potentiostat (Model 68 TS-3) and changed in steps of 10 mV with a Wenking SMP 69 scanning potentiometer every hour for the positive polarization direction until the onset of pitting or appearance of pits, and every 100 s for the reverse scan until zero current. The potential was initially held at 150 mV for 1 h to attain stable current, whereupon the scanning potentiometer was activated.",9,605,9.719,15.5,73.86,,0,0,0,0,0,0,0,0,0,0,0,0,0
101,102,composition_0034,2,development,4,Fe Alloy,36,80,0.0007,7,"Potentiodynamic Polarization. The potential was controlled by a Wenkingt potentiostat (Model 68 TS-3) and changed in steps of 10 mV with a Wenking SMP 69 scanning potentiometer every hour for the positive polarization direction until the onset of pitting or appearance of pits, and every 100 s for the reverse scan until zero current. The potential was initially held at 150 mV for 1 h to attain stable current, whereupon the scanning potentiometer was activated.",4,170,72.069,16.62,8.46,0.21,0,0,0,0,0,0,0,0,0,0,0,0,0
102,103,composition_0035,2,final_test,,Fe Alloy,36,80,0.0007,7,"Potentiodynamic Polarization. The potential was controlled by a Wenkingt potentiostat (Model 68 TS-3) and changed in steps of 10 mV with a Wenking SMP 69 scanning potentiometer every hour for the positive polarization direction until the onset of pitting or appearance of pits, and every 100 s for the reverse scan until zero current. The potential was initially held at 150 mV for 1 h to attain stable current, whereupon the scanning potentiometer was activated.",5,,47.753,18.5,31.79,0.2,0,0,0,0,0,0,0,0,0,0,0,0,0
103,104,composition_0036,2,development,2,Other,36,80,0.0007,7,"Potentiodynamic Polarization. The potential was controlled by a Wenkingt potentiostat (Model 68 TS-3) and changed in steps of 10 mV with a Wenking SMP 69 scanning potentiometer every hour for the positive polarization direction until the onset of pitting or appearance of pits, and every 100 s for the reverse scan until zero current. The potential was initially held at 150 mV for 1 h to attain stable current, whereupon the scanning potentiometer was activated.",6,305,9.719,15.5,73.86,,0,0,0,0,0,0,0,0,0,0,0,0,0
104,105,composition_0037,12,final_test,,Fe Alloy,37,40,1,7,"Potentiodynamic Polarization. For pitting tests, specimens were allowed to passivate in air for at least 18 h prior to testing.",6,,53.167,20.14,24.75,0.08,0,0,0,0,0,0,0,0,0,0,0,0,0
105,106,composition_0037,12,final_test,,Fe Alloy,37,40,1,7,"Potentiodynamic Polarization. For pitting tests, specimens were allowed to passivate in air for at least 18 h prior to testing.",8,,53.102,20.14,24.75,0.08,0,0,0,0,0,0,0,0,0,0,0,0,0
106,107,composition_0037,12,final_test,,Fe Alloy,37,40,1,7,"Potentiodynamic Polarization. For pitting tests, specimens were allowed to passivate in air for at least 18 h prior to testing.",8,,52.927,20.03,24.87,0.04,0,0,0,0,0,0,0,0,0,0,0,0,0
107,108,composition_0037,12,final_test,,Fe Alloy,37,40,1,7,"Potentiodynamic Polarization. For pitting tests, specimens were allowed to passivate in air for at least 18 h prior to testing.",9,,52.917,19.96,24.9,0.04,0,0,0,0,0,0,0,0,0,0,0,0,0
108,109,composition_0037,12,final_test,,Fe Alloy,37,50,1,7,"Potentiodynamic Polarization. For pitting tests, specimens were allowed to passivate in air for at least 18 h prior to testing.",5,,53.167,20.14,24.75,0.08,0,0,0,0,0,0,0,0,0,0,0,0,0
109,110,composition_0037,12,final_test,,Fe Alloy,37,50,1,7,"Potentiodynamic Polarization. For pitting tests, specimens were allowed to passivate in air for at least 18 h prior to testing.",6,,53.102,20.14,24.75,0.08,0,0,0,0,0,0,0,0,0,0,0,0,0
110,111,composition_0037,12,final_test,,Fe Alloy,37,50,1,7,"Potentiodynamic Polarization. For pitting tests, specimens were allowed to passivate in air for at least 18 h prior to testing.",7,,52.927,20.03,24.87,0.04,0,0,0,0,0,0,0,0,0,0,0,0,0
111,112,composition_0037,12,final_test,,Fe Alloy,37,50,1,7,"Potentiodynamic Polarization. For pitting tests, specimens were allowed to passivate in air for at least 18 h prior to testing.",7,,52.917,19.96,24.9,0.04,0,0,0,0,0,0,0,0,0,0,0,0,0
112,113,composition_0038,2,final_test,,Fe Alloy,37,75,1,7,"Potentiodynamic Polarization. For pitting tests, specimens were allowed to passivate in air for at least 18 h prior to testing.",7,,49.452,19.2,24.86,4.5,0,0,0,0,0,0,0,0,0,0,0,0,0
113,114,composition_0039,12,development,2,Fe Alloy,37,75,1,7,"Potentiodynamic Polarization. For pitting tests, specimens were allowed to passivate in air for at least 18 h prior to testing.",8,457.9,48.739,19.85,24.86,4.5,0,0,0,0,0,0,0,0,0,0,0,0,0
114,115,composition_0039,12,development,2,Fe Alloy,37,75,1,7,"Potentiodynamic Polarization. For pitting tests, specimens were allowed to passivate in air for at least 18 h prior to testing.",8,583.31,48.536,19.87,24.95,4.55,0,0,0,0,0,0,0,0,0,0,0,0,0
115,116,composition_0039,12,development,2,Fe Alloy,37,75,1,7,"Potentiodynamic Polarization. For pitting tests, specimens were allowed to passivate in air for at least 18 h prior to testing.",9,740.08,48.377,19.83,24.99,4.59,0,0,0,0,0,0,0,0,0,0,0,0,0
116,117,composition_0038,2,final_test,,Fe Alloy,37,90,1,7,"Potentiodynamic Polarization. For pitting tests, specimens were allowed to passivate in air for at least 18 h prior to testing.",7,,49.452,19.2,24.86,4.5,0,0,0,0,0,0,0,0,0,0,0,0,0
117,118,composition_0039,12,development,2,Fe Alloy,37,90,1,7,"Potentiodynamic Polarization. For pitting tests, specimens were allowed to passivate in air for at least 18 h prior to testing.",7,361.42,48.739,19.85,24.86,4.5,0,0,0,0,0,0,0,0,0,0,0,0,0
118,119,composition_0039,12,development,2,Fe Alloy,37,90,1,7,"Potentiodynamic Polarization. For pitting tests, specimens were allowed to passivate in air for at least 18 h prior to testing.",7,436.55,48.536,19.87,24.95,4.55,0,0,0,0,0,0,0,0,0,0,0,0,0
119,120,composition_0039,12,development,2,Fe Alloy,37,90,1,7,"Potentiodynamic Polarization. For pitting tests, specimens were allowed to passivate in air for at least 18 h prior to testing.",7,450.76,48.377,19.83,24.99,4.59,0,0,0,0,0,0,0,0,0,0,0,0,0
120,121,composition_0040,17,development,2,Fe Alloy,38,60,0.9,7,Potentiodynamic Polarization,4,190.77,67.041,21.89,5.57,3.22,0,0,0,0,0,0,0,0,0,0,0,0,0
121,122,composition_0040,17,development,2,Fe Alloy,38,60,0.9,7,Potentiodynamic Polarization,5,225.31,67.213,21.72,5.58,3.16,0,0,0,0,0,0,0,0,0,0,0,0,0
122,123,composition_0040,17,development,2,Fe Alloy,38,60,0.9,7,Potentiodynamic Polarization,5,226.23,66.839,21.92,5.6,3.22,0,0,0,0,0,0,0,0,0,0,0,0,0
123,124,composition_0040,17,development,2,Fe Alloy,38,60,0.9,7,Potentiodynamic Polarization,6,277.95,66.908,21.75,5.56,3.3,0,0,0,0,0,0,0,0,0,0,0,0,0
124,125,composition_0040,17,development,2,Fe Alloy,38,60,0.9,7,Potentiodynamic Polarization,7,352.91,67.24,21.7,5.51,3.14,0,0,0,0,0,0,0,0,0,0,0,0,0
125,126,composition_0040,17,development,2,Fe Alloy,38,60,0.9,7,Potentiodynamic Polarization,9,724.53,67.17,21.7,5.51,3.16,0,0,0,0,0,0,0,0,0,0,0,0,0
126,127,composition_0040,17,development,2,Fe Alloy,38,60,0.9,7,Potentiodynamic Polarization,4,156.33,67.041,21.89,5.57,3.22,0,0,0,0,0,0,0,0,0,0,0,0,0
127,128,composition_0040,17,development,2,Fe Alloy,38,60,0.9,7,Potentiodynamic Polarization,4,169.92,67.213,21.72,5.58,3.16,0,0,0,0,0,0,0,0,0,0,0,0,0
128,129,composition_0040,17,development,2,Fe Alloy,38,60,0.9,7,Potentiodynamic Polarization,4,163.34,66.839,21.92,5.6,3.22,0,0,0,0,0,0,0,0,0,0,0,0,0
129,130,composition_0040,17,development,2,Fe Alloy,38,60,0.9,7,Potentiodynamic Polarization,4,186.61,66.908,21.75,5.56,3.3,0,0,0,0,0,0,0,0,0,0,0,0,0
130,131,composition_0040,17,development,2,Fe Alloy,38,60,0.9,7,Potentiodynamic Polarization,5,243.61,67.24,21.7,5.51,3.14,0,0,0,0,0,0,0,0,0,0,0,0,0
131,132,composition_0040,17,development,2,Fe Alloy,38,60,0.9,7,Potentiodynamic Polarization,8,461.75,67.17,21.7,5.51,3.16,0,0,0,0,0,0,0,0,0,0,0,0,0
132,133,composition_0040,17,development,2,Fe Alloy,38,60,0.9,7,Potentiodynamic Polarization,5,256.93,66.908,21.75,5.56,3.3,0,0,0,0,0,0,0,0,0,0,0,0,0
133,134,composition_0040,17,development,2,Fe Alloy,38,60,0.9,7,Potentiodynamic Polarization,5,243.35,66.908,21.75,5.56,3.3,0,0,0,0,0,0,0,0,0,0,0,0,0
134,135,composition_0040,17,development,2,Fe Alloy,38,60,0.9,7,Potentiodynamic Polarization,4,160.4,66.908,21.75,5.56,3.3,0,0,0,0,0,0,0,0,0,0,0,0,0
135,136,composition_0040,17,development,2,Fe Alloy,38,60,0.9,7,Potentiodynamic Polarization,3,88.43,66.908,21.75,5.56,3.3,0,0,0,0,0,0,0,0,0,0,0,0,0
136,137,composition_0040,17,development,2,Fe Alloy,38,60,0.9,7,Potentiodynamic Polarization,3,58.67,66.908,21.75,5.56,3.3,0,0,0,0,0,0,0,0,0,0,0,0,0
137,138,composition_0041,4,development,1,Fe Alloy,40,65,0.62,7,"Potentiodynamic Polarization. Potentiodynamic sweeps in hot 3.5% NaCl solution were carried out at a rate of 1 mV s-1. The tests were carried out in a glass three-electrode cell held in a water bath at 65 °C. In all experiments the rod under test was supported in a holder on the lid of the cell such that the end face just touched the surface of the test solution as described above. The counter electrode was a platinum wire, the reference electrode a saturated calomel electrode (SCE) at the same solution temperature; all potentials are given against the SCE. The potential at which the current density exceeded 50 uA cm-2 was defined as the pitting potential.",6,322,61.679,25.92,5.9,3.19,0,0,0,0,0,0,0,0,0,0,0,0,0
138,139,composition_0041,4,development,1,Fe Alloy,40,65,0.62,7,"Potentiodynamic Polarization. Potentiodynamic sweeps in hot 3.5% NaCl solution were carried out at a rate of 1 mV s-1. The tests were carried out in a glass three-electrode cell held in a water bath at 65 °C. In all experiments the rod under test was supported in a holder on the lid of the cell such that the end face just touched the surface of the test solution as described above. The counter electrode was a platinum wire, the reference electrode a saturated calomel electrode (SCE) at the same solution temperature; all potentials are given against the SCE. The potential at which the current density exceeded 50 uA cm-2 was defined as the pitting potential.",5,255,61.679,25.92,5.9,3.19,0,0,0,0,0,0,0,0,0,0,0,0,0
139,140,composition_0041,4,development,1,Fe Alloy,40,65,0.62,7,"Potentiodynamic Polarization. Potentiodynamic sweeps in hot 3.5% NaCl solution were carried out at a rate of 1 mV s-1. The tests were carried out in a glass three-electrode cell held in a water bath at 65 °C. In all experiments the rod under test was supported in a holder on the lid of the cell such that the end face just touched the surface of the test solution as described above. The counter electrode was a platinum wire, the reference electrode a saturated calomel electrode (SCE) at the same solution temperature; all potentials are given against the SCE. The potential at which the current density exceeded 50 uA cm-2 was defined as the pitting potential.",5,209,61.679,25.92,5.9,3.19,0,0,0,0,0,0,0,0,0,0,0,0,0
140,141,composition_0041,4,development,1,Fe Alloy,40,65,0.62,7,"Potentiodynamic Polarization. Potentiodynamic sweeps in hot 3.5% NaCl solution were carried out at a rate of 1 mV s-1. The tests were carried out in a glass three-electrode cell held in a water bath at 65 °C. In all experiments the rod under test was supported in a holder on the lid of the cell such that the end face just touched the surface of the test solution as described above. The counter electrode was a platinum wire, the reference electrode a saturated calomel electrode (SCE) at the same solution temperature; all potentials are given against the SCE. The potential at which the current density exceeded 50 uA cm-2 was defined as the pitting potential.",4,176,61.679,25.92,5.9,3.19,0,0,0,0,0,0,0,0,0,0,0,0,0
141,142,composition_0042,1,development,3,Fe Alloy,41,27,0.5,0,Potentiodynamic Polarization,8,547.7,65.885,20.8,11.7,0.22,0,0,0,0,0,0,0,0,0,0,0,0,0
142,143,composition_0043,1,development,4,Fe Alloy,41,27,0.5,0,Potentiodynamic Polarization,8,562.99,66.856,20.9,10.5,0.22,0,0,0,0,0,0,0,0,0,0,0,0,0
143,144,composition_0044,1,development,1,Fe Alloy,41,27,0.5,0,Potentiodynamic Polarization,9,625,68.218,20.8,9.2,0.23,0,0,0,0,0,0,0,0,0,0,0,0,0
144,145,composition_0045,1,development,4,Fe Alloy,41,27,0.5,0,Potentiodynamic Polarization,9,682.64,69.102,21,8,0.23,0,0,0,0,0,0,0,0,0,0,0,0,0
145,146,composition_0046,2,development,2,Fe Alloy,41,27,0.5,0,Potentiodynamic Polarization,9,726.74,70.315,20.6,7.4,,0,0,0,0,0,0,0,0,0,0,0,0,0
146,147,composition_0046,2,development,2,Fe Alloy,41,27,0.5,0,Potentiodynamic Polarization,9,765.17,70.572,20.5,7.2,,0,0,0,0,0,0,0,0,0,0,0,0,0
147,148,composition_0047,4,development,3,Fe Alloy,45,,0,0,"Potentiodynamic Polarization. the sample was kept immersed in the experimental solution for 5 min at open-circuit potential (OCP). The anodic potential was increased in steps of 20 mVSCE, and the current readings were recorded after waiting at each set potential for 1 min.",8,500,64.23,17.4,13.2,2.57,0,0,0,0,0,0,0,0,0,0,0,0,0
148,149,composition_0047,4,development,3,Fe Alloy,45,,3,7,"Potentiodynamic Polarization. the sample was kept immersed in the experimental solution for 5 min at open-circuit potential (OCP). The anodic potential was increased in steps of 20 mVSCE, and the current readings were recorded after waiting at each set potential for 1 min.",9,720,64.23,17.4,13.2,2.57,0,0,0,0,0,0,0,0,0,0,0,0,0
149,150,composition_0047,4,development,3,Fe Alloy,45,,4,7,"Potentiodynamic Polarization. the sample was kept immersed in the experimental solution for 5 min at open-circuit potential (OCP). The anodic potential was increased in steps of 20 mVSCE, and the current readings were recorded after waiting at each set potential for 1 min.",8,500,64.23,17.4,13.2,2.57,0,0,0,0,0,0,0,0,0,0,0,0,0
150,151,composition_0047,4,development,3,Fe Alloy,45,,6.2,7,"Potentiodynamic Polarization. the sample was kept immersed in the experimental solution for 5 min at open-circuit potential (OCP). The anodic potential was increased in steps of 20 mVSCE, and the current readings were recorded after waiting at each set potential for 1 min.",7,350,64.23,17.4,13.2,2.57,0,0,0,0,0,0,0,0,0,0,0,0,0
151,152,composition_0048,2,development,2,Fe Alloy,31,22,0.5,1,"Potentiodynamic Polarization. All solutions used were deaerated with high-purity argon for at least 2 h before analysis. Potentials were measured against a saturated calomel electrode (SCE). Cathodic pretreatments were performed in 0.1 M hydrochloric acid (HCl) for 15 min at –700 mV SCE , while the current was monitored, in order to remove the air-formed oxide film.",5,239,59.3898,20.12,20.18,0.01,0.02,0,0,0,0,0,0,0,0,0,0,0,0
152,153,composition_0049,5,development,3,Fe Alloy,46,25,1,7,Potentiodynamic Polarization,2,-185,82.37,16.35,0.17,0.02,0,0,0,0,0,0,0,0,0,0,0,0,0
153,154,composition_0049,5,development,3,Fe Alloy,46,25,1,7,Potentiodynamic Polarization,2,-130,82.37,16.35,0.17,0.02,0,0,0,0,0,0,0,0,0,0,0,0,0
154,155,composition_0049,5,development,3,Fe Alloy,46,25,1,7,Potentiodynamic Polarization,2,-100,82.37,16.35,0.17,0.02,0,0,0,0,0,0,0,0,0,0,0,0,0
155,156,composition_0049,5,development,3,Fe Alloy,46,25,1,7,Potentiodynamic Polarization,2,-35,82.37,16.35,0.17,0.02,0,0,0,0,0,0,0,0,0,0,0,0,0
156,157,composition_0050,4,development,1,Fe Alloy,46,25,1,7,Potentiodynamic Polarization,2,-50,71.07,18.1,8.22,0.36,0,0,0,0,0,0,0,0,0,0,0,0,0
157,158,composition_0050,4,development,1,Fe Alloy,46,25,1,7,Potentiodynamic Polarization,3,-20,71.07,18.1,8.22,0.36,0,0,0,0,0,0,0,0,0,0,0,0,0
158,159,composition_0050,4,development,1,Fe Alloy,46,25,1,7,Potentiodynamic Polarization,3,50,71.07,18.1,8.22,0.36,0,0,0,0,0,0,0,0,0,0,0,0,0
159,160,composition_0050,4,development,1,Fe Alloy,46,25,1,7,Potentiodynamic Polarization,3,65,71.07,18.1,8.22,0.36,0,0,0,0,0,0,0,0,0,0,0,0,0
160,161,composition_0051,7,development,2,Fe Alloy,47,,0.0171117,5,"Potentiodynamic Polarization. Before the test, the sample remain in contact with the solution for 30 min. at -0.3 to -0.1 V to passivate or reach equilibrium.",3,26.83,63.115,17.95,0.07,0,0,0,0,0,0,0,0,0,0,0,0,0,0
161,162,composition_0051,7,development,2,Fe Alloy,47,,0.0171117,5,"Potentiodynamic Polarization. Before the test, the sample remain in contact with the solution for 30 min. at -0.3 to -0.1 V to passivate or reach equilibrium.",3,49.87,63.164,17.88,0.07,0,0,0,0,0,0,0,0,0,0,0,0,0,0
162,163,composition_0051,7,development,2,Fe Alloy,47,,0.0171117,5,"Potentiodynamic Polarization. Before the test, the sample remain in contact with the solution for 30 min. at -0.3 to -0.1 V to passivate or reach equilibrium.",4,107.73,63.07,17.88,0.07,0,0,0,0,0,0,0,0,0,0,0,0,0,0
163,164,composition_0051,7,development,2,Fe Alloy,47,,0.0171117,5,"Potentiodynamic Polarization. Before the test, the sample remain in contact with the solution for 30 min. at -0.3 to -0.1 V to passivate or reach equilibrium.",6,265.77,62.871,17.88,0.08,0,0,0,0,0,0,0,0,0,0,0,0,0,0
164,165,composition_0051,7,development,2,Fe Alloy,47,,0.0171117,5,"Potentiodynamic Polarization. Before the test, the sample remain in contact with the solution for 30 min. at -0.3 to -0.1 V to passivate or reach equilibrium.",6,306.39,62.778,18.1,0.08,0,0,0,0,0,0,0,0,0,0,0,0,0,0
165,166,composition_0051,7,development,2,Fe Alloy,47,,0.0171117,5,"Potentiodynamic Polarization. Before the test, the sample remain in contact with the solution for 30 min. at -0.3 to -0.1 V to passivate or reach equilibrium.",6,334.86,63.201,17.83,0.08,0,0,0,0,0,0,0,0,0,0,0,0,0,0
