Repository: colfab98/tabicl

# Current analysis artifacts

This directory retains the evidence and shared utilities for the final CorrPFN
EPIT implementation. The project description is in [main3.tex](../../main3.tex);
the historical research narrative remains in [main2.tex](../../main2.tex).
The final study is `epit_pipeline_optuna_empirical_features_scm_target_v7`, with
Trial 56 and development-selected checkpoint `step-2500.ckpt`.

## Final pipeline

Paths below are relative to `epit_pipeline/`.

| Path | Why it is retained |
| --- | --- |
| `splits_v2/` | Frozen composition-group assignments, manifest, lock, and report for the 608 development / 152 final-test partition and five development folds. |

File: corrosion_datasets/analysis/epit_pipeline/splits_v2/split_assignments.csv (part 3 of 8)
task_row_index,source_no,composition_group,composition_group_rows,outer_split,optuna_validation_fold,material_class,reference,temperature_celsius,chloride_molar,pH,test_method,target_decile,target_mV_SCE_development_only,"Composition, wt.% Fe","Composition, wt.% Cr","Composition, wt.% Ni","Composition, wt.% Mo","Composition, wt.% W","Composition, wt.% Nb","Composition, wt.% Al","Composition, wt.% V","Composition, wt.% Ta","Composition, wt.% Re","Composition, wt.% Ce","Composition, wt.% Ti","Composition, wt.% Co","Composition, wt.% B","Composition, wt.% Mg","Composition, wt.% Y","Composition, wt.% Gd"
166,167,composition_0051,7,development,2,Fe Alloy,47,,0.0171117,5,"Potentiodynamic Polarization. Before the test, the sample remain in contact with the solution for 30 min. at -0.3 to -0.1 V to passivate or reach equilibrium.",7,398.91,62.042,18.25,0.07,0,0,0,0,0,0,0,0,0,0,0,0,0,0
167,168,composition_0037,12,final_test,,Fe Alloy,42,40,1,7,Potentiodynamic Polarization. Gound to 600 grit at least 18 h before the test,6,,53.127,20.14,24.75,0.08,0,0,0,0,0,0,0,0,0,0,0,0,0
168,169,composition_0037,12,final_test,,Fe Alloy,42,40,1,7,Potentiodynamic Polarization. Gound to 600 grit at least 18 h before the test,7,,53.062,20.14,24.75,0.08,0,0,0,0,0,0,0,0,0,0,0,0,0
169,170,composition_0037,12,final_test,,Fe Alloy,42,40,1,7,Potentiodynamic Polarization. Gound to 600 grit at least 18 h before the test,8,,52.888,20.03,24.87,0.04,0,0,0,0,0,0,0,0,0,0,0,0,0
170,171,composition_0037,12,final_test,,Fe Alloy,42,40,1,7,Potentiodynamic Polarization. Gound to 600 grit at least 18 h before the test,9,,52.878,19.96,24.9,0.04,0,0,0,0,0,0,0,0,0,0,0,0,0
171,172,composition_0039,12,development,2,Fe Alloy,42,75,1,7,Potentiodynamic Polarization. Gound to 600 grit at least 18 h before the test,7,441.12,48.759,19.85,24.86,4.5,0,0,0,0,0,0,0,0,0,0,0,0,0
172,173,composition_0039,12,development,2,Fe Alloy,42,75,1,7,Potentiodynamic Polarization. Gound to 600 grit at least 18 h before the test,7,443.98,48.696,19.85,24.86,4.5,0,0,0,0,0,0,0,0,0,0,0,0,0
173,174,composition_0039,12,development,2,Fe Alloy,42,75,1,7,Potentiodynamic Polarization. Gound to 600 grit at least 18 h before the test,8,589.29,48.494,19.87,24.95,4.55,0,0,0,0,0,0,0,0,0,0,0,0,0
174,175,composition_0039,12,development,2,Fe Alloy,42,75,1,7,Potentiodynamic Polarization. Gound to 600 grit at least 18 h before the test,9,751.98,48.332,19.83,24.99,4.59,0,0,0,0,0,0,0,0,0,0,0,0,0
175,176,composition_0052,1,development,3,Fe Alloy,57,25,1,0,Potentiodynamic Polarization,3,0,52.208,20.06,25.58,0.01,0,0,0,0,0,0,0,0,0,0,0,0,0
176,177,composition_0053,1,final_test,,Fe Alloy,57,25,1,0,Potentiodynamic Polarization,3,,51.044,19.99,25.88,1.05,0,0,0,0,0,0,0,0,0,0,0,0,0
177,178,composition_0054,1,development,3,Fe Alloy,57,25,1,0,Potentiodynamic Polarization,9,850,49.277,20.16,25.52,2.97,0,0,0,0,0,0,0,0,0,0,0,0,0
178,179,composition_0055,1,development,5,Fe Alloy,57,25,1,0,Potentiodynamic Polarization,9,850,47.343,19.96,25.66,5.06,0,0,0,0,0,0,0,0,0,0,0,0,0
179,180,composition_0056,1,development,5,Other,57,25,1,0,Potentiodynamic Polarization,9,830,0,100,0,0,0,0,0,0,0,0,0,0,0,0,0,0,0
180,181,composition_0057,10,development,4,Other,57,25,1,0,Potentiodynamic Polarization,2,-150,0,0,100,0,0,0,0,0,0,0,0,0,0,0,0,0,0
181,182,composition_0058,1,development,4,Fe Alloy,57,25,1,0,Potentiodynamic Polarization,3,0,55,20,25,0,0,0,0,0,0,0,0,0,0,0,0,0,0
182,183,composition_0059,2,development,4,Fe Alloy,57,25,1,0,Potentiodynamic Polarization,9,850,50,20,25,5,0,0,0,0,0,0,0,0,0,0,0,0,0
183,184,composition_0060,1,final_test,,Fe Alloy,57,25,1,0,Potentiodynamic Polarization,2,,85,15,0,0,0,0,0,0,0,0,0,0,0,0,0,0,0
184,185,composition_0061,1,final_test,,Fe Alloy,57,25,1,0,Potentiodynamic Polarization,2,,80,20,0,0,0,0,0,0,0,0,0,0,0,0,0,0,0
185,186,composition_0062,1,development,5,Fe Alloy,57,25,1,0,Potentiodynamic Polarization,4,180,77,23,0,0,0,0,0,0,0,0,0,0,0,0,0,0,0
186,187,composition_0063,1,final_test,,Fe Alloy,57,25,1,0,Potentiodynamic Polarization,10,,72,28,0,0,0,0,0,0,0,0,0,0,0,0,0,0,0
187,188,composition_0064,1,final_test,,Fe Alloy,57,25,1,0,Potentiodynamic Polarization,10,,70,30,0,0,0,0,0,0,0,0,0,0,0,0,0,0,0
188,189,composition_0065,1,final_test,,Fe Alloy,57,25,1,0,Potentiodynamic Polarization,10,,60,40,0,0,0,0,0,0,0,0,0,0,0,0,0,0,0
189,190,composition_0066,1,final_test,,Fe Alloy,57,25,1,0,Potentiodynamic Polarization,10,,40,60,0,0,0,0,0,0,0,0,0,0,0,0,0,0,0
190,191,composition_0067,1,development,5,Other,57,25,1,0,Potentiodynamic Polarization,9,850,30,70,0,0,0,0,0,0,0,0,0,0,0,0,0,0,0
191,192,composition_0068,1,development,3,Fe Alloy,57,25,0,0,Potentiodynamic Polarization,10,1500,96,0,0,4,0,0,0,0,0,0,0,0,0,0,0,0,0
192,193,composition_0069,1,development,5,Fe Alloy,57,25,0,0,Potentiodynamic Polarization,10,1550,92,0,0,8,0,0,0,0,0,0,0,0,0,0,0,0,0
193,194,composition_0070,1,development,5,Fe Alloy,57,25,0,0,Potentiodynamic Polarization,10,1550,90,0,0,10,0,0,0,0,0,0,0,0,0,0,0,0,0
194,195,composition_0071,1,development,5,Fe Alloy,57,25,0,0,Potentiodynamic Polarization,10,1550,80,0,0,20,0,0,0,0,0,0,0,0,0,0,0,0,0
195,196,composition_0072,1,development,2,Fe Alloy,57,25,0,0,Potentiodynamic Polarization,10,1600,41,0,0,59,0,0,0,0,0,0,0,0,0,0,0,0,0
196,197,composition_0073,1,final_test,,Fe Alloy,57,25,1,0,Potentiodynamic Polarization,1,,65,5,25,5,0,0,0,0,0,0,0,0,0,0,0,0,0
197,198,composition_0074,1,development,5,Fe Alloy,57,25,1,0,Potentiodynamic Polarization,5,250,60,10,25,5,0,0,0,0,0,0,0,0,0,0,0,0,0
198,199,composition_0075,1,development,5,Fe Alloy,57,25,1,0,Potentiodynamic Polarization,7,350,56,14,25,5,0,0,0,0,0,0,0,0,0,0,0,0,0
199,200,composition_0076,1,development,5,Fe Alloy,57,25,1,0,Potentiodynamic Polarization,7,400,53,17,25,5,0,0,0,0,0,0,0,0,0,0,0,0,0
200,201,composition_0059,2,development,4,Fe Alloy,57,25,1,0,Potentiodynamic Polarization,10,880,50,20,25,5,0,0,0,0,0,0,0,0,0,0,0,0,0
201,202,composition_0077,4,development,2,Fe Alloy,58,25,0,0.699,Potentiodynamic Polarization,8,497,75.586,24.3,0,0.063,,0,0,0,0,0,0,0,0,0,0,0,0
202,203,composition_0078,2,development,5,Fe Alloy,58,25,0,0.699,Potentiodynamic Polarization,10,895,64.66,24.3,0,10.9,0.015,0,0,0,0,0,0,0,0,0,0,0,0
203,204,composition_0077,4,development,2,Fe Alloy,58,25,0.12,0.699,Potentiodynamic Polarization,10,1056,75.586,24.3,0,0.063,,0,0,0,0,0,0,0,0,0,0,0,0
204,205,composition_0078,2,development,5,Fe Alloy,58,25,0.12,0.699,Potentiodynamic Polarization,10,856,64.66,24.3,0,10.9,0.015,0,0,0,0,0,0,0,0,0,0,0,0
205,206,composition_0077,4,development,2,Fe Alloy,59,65,0,0.699,"Potentiostatic Polarization at different potentials. The working electrode was a rotating disk, the rotation rate was 3000 rpm in all experiments.",10,884.3,76,24,0,0,0,0,0,0,0,0,0,0,0,0,0,0,0
206,207,composition_0077,4,development,2,Fe Alloy,59,65,0.12,0.699,"Potentiostatic Polarization at different potentials. The working electrode was a rotating disk, the rotation rate was 3000 rpm in all experiments.",8,487.5,76,24,0,0,0,0,0,0,0,0,0,0,0,0,0,0,0
207,208,composition_0048,2,development,2,Fe Alloy,61,22,0.5,1,Potentiodynamic Polarization. The specimens were activated at the cathodic potential of 2700 mV saturated calomel electrode (SCE) for 10 min.,8,549.6,59.312,20.12,20.18,0.01,0.02,0,0,0,0,0,0,0,0,0,0,0,0
208,209,composition_0079,2,development,4,Fe Alloy,63,25,0.3,5.4,"Potentiodynamic Polarization. Before athe test, specimens were cathodically polarized at - 1.150 V(SCE) for 15 min to reduce the polish-formed film.",2,-50,71.723,19.2,9,0,0,0,0,0,0,0,0,0,0,0,0,0,0
209,210,composition_0079,2,development,4,Fe Alloy,63,25,0.3,9,"Potentiodynamic Polarization. Before athe test, specimens were cathodically polarized at - 1.150 V(SCE) for 15 min to reduce the polish-formed film.",8,525,71.723,19.2,9,0,0,0,0,0,0,0,0,0,0,0,0,0,0
210,211,composition_0080,16,final_test,,Fe Alloy,81,0,0.1,7,"Potentiostatic Polarization, Potentiostatic polarization curves were obtained at 25°C and at 0°C in N,-saturated 0.1N NaCl and O*lN NaBr. The electrode totally immersed was first polarized in the least noble passive region for 15min, then the potential was moved in the noble direction 50mV every Smin until the pitting potential was approximated and the current showed a marked increase. This was followed by longer-time runs of 12-15h at a single potential in the neighbourhood of the critical potential in order to establish the steady state value. The least noble potential at which the current did not continuously increase with time and at which no pits could be observed under a low power microscope was taken as the final value.",8,,72.1,17.6,10.3,0,0,0,0,0,0,0,0,0,0,0,0,0,0
211,212,composition_0080,16,final_test,,Fe Alloy,81,0,0.1,7,"Potentiostatic Polarization, Potentiostatic polarization curves were obtained at 25°C and at 0°C in N,-saturated 0.1N NaCl and O*lN NaBr. The electrode totally immersed was first polarized in the least noble passive region for 15min, then the potential was moved in the noble direction 50mV every Smin until the pitting potential was approximated and the current showed a marked increase. This was followed by longer-time runs of 12-15h at a single potential in the neighbourhood of the critical potential in order to establish the steady state value. The least noble potential at which the current did not continuously increase with time and at which no pits could be observed under a low power microscope was taken as the final value.",8,,72.4,17.4,10.2,0,0,0,0,0,0,0,0,0,0,0,0,0,0
212,213,composition_0080,16,final_test,,Fe Alloy,81,0,0.1,7,"Potentiostatic Polarization, Potentiostatic polarization curves were obtained at 25°C and at 0°C in N,-saturated 0.1N NaCl and O*lN NaBr. The electrode totally immersed was first polarized in the least noble passive region for 15min, then the potential was moved in the noble direction 50mV every Smin until the pitting potential was approximated and the current showed a marked increase. This was followed by longer-time runs of 12-15h at a single potential in the neighbourhood of the critical potential in order to establish the steady state value. The least noble potential at which the current did not continuously increase with time and at which no pits could be observed under a low power microscope was taken as the final value.",7,,72.2,17.8,10,0,0,0,0,0,0,0,0,0,0,0,0,0,0
213,214,composition_0080,16,final_test,,Fe Alloy,81,25,0.1,7,"Potentiostatic Polarization, Potentiostatic polarization curves were obtained at 25°C and at 0°C in N,-saturated 0.1N NaCl and O*lN NaBr. The electrode totally immersed was first polarized in the least noble passive region for 15min, then the potential was moved in the noble direction 50mV every Smin until the pitting potential was approximated and the current showed a marked increase. This was followed by longer-time runs of 12-15h at a single potential in the neighbourhood of the critical potential in order to establish the steady state value. The least noble potential at which the current did not continuously increase with time and at which no pits could be observed under a low power microscope was taken as the final value.",4,,72.1,17.6,10.3,0,0,0,0,0,0,0,0,0,0,0,0,0,0
214,215,composition_0080,16,final_test,,Fe Alloy,81,25,0.1,7,"Potentiostatic Polarization, Potentiostatic polarization curves were obtained at 25°C and at 0°C in N,-saturated 0.1N NaCl and O*lN NaBr. The electrode totally immersed was first polarized in the least noble passive region for 15min, then the potential was moved in the noble direction 50mV every Smin until the pitting potential was approximated and the current showed a marked increase. This was followed by longer-time runs of 12-15h at a single potential in the neighbourhood of the critical potential in order to establish the steady state value. The least noble potential at which the current did not continuously increase with time and at which no pits could be observed under a low power microscope was taken as the final value.",4,,72.4,17.4,10.2,0,0,0,0,0,0,0,0,0,0,0,0,0,0
215,216,composition_0080,16,final_test,,Fe Alloy,81,25,0.1,7,"Potentiostatic Polarization, Potentiostatic polarization curves were obtained at 25°C and at 0°C in N,-saturated 0.1N NaCl and O*lN NaBr. The electrode totally immersed was first polarized in the least noble passive region for 15min, then the potential was moved in the noble direction 50mV every Smin until the pitting potential was approximated and the current showed a marked increase. This was followed by longer-time runs of 12-15h at a single potential in the neighbourhood of the critical potential in order to establish the steady state value. The least noble potential at which the current did not continuously increase with time and at which no pits could be observed under a low power microscope was taken as the final value.",7,,72.2,17.8,10,0,0,0,0,0,0,0,0,0,0,0,0,0,0
216,217,composition_0080,16,final_test,,Fe Alloy,81,25,0,7,"Potentiostatic Polarization, Potentiostatic polarization curves were obtained at 25°C and at 0°C in N,-saturated 0.1N NaCl and O*lN NaBr. The electrode totally immersed was first polarized in the least noble passive region for 15min, then the potential was moved in the noble direction 50mV every Smin until the pitting potential was approximated and the current showed a marked increase. This was followed by longer-time runs of 12-15h at a single potential in the neighbourhood of the critical potential in order to establish the steady state value. The least noble potential at which the current did not continuously increase with time and at which no pits could be observed under a low power microscope was taken as the final value.",6,,72.1,17.6,10.3,0,0,0,0,0,0,0,0,0,0,0,0,0,0
217,218,composition_0080,16,final_test,,Fe Alloy,81,25,0,7,"Potentiostatic Polarization, Potentiostatic polarization curves were obtained at 25°C and at 0°C in N,-saturated 0.1N NaCl and O*lN NaBr. The electrode totally immersed was first polarized in the least noble passive region for 15min, then the potential was moved in the noble direction 50mV every Smin until the pitting potential was approximated and the current showed a marked increase. This was followed by longer-time runs of 12-15h at a single potential in the neighbourhood of the critical potential in order to establish the steady state value. The least noble potential at which the current did not continuously increase with time and at which no pits could be observed under a low power microscope was taken as the final value.",6,,72.4,17.4,10.2,0,0,0,0,0,0,0,0,0,0,0,0,0,0
218,219,composition_0080,16,final_test,,Fe Alloy,81,25,0,7,"Potentiostatic Polarization, Potentiostatic polarization curves were obtained at 25°C and at 0°C in N,-saturated 0.1N NaCl and O*lN NaBr. The electrode totally immersed was first polarized in the least noble passive region for 15min, then the potential was moved in the noble direction 50mV every Smin until the pitting potential was approximated and the current showed a marked increase. This was followed by longer-time runs of 12-15h at a single potential in the neighbourhood of the critical potential in order to establish the steady state value. The least noble potential at which the current did not continuously increase with time and at which no pits could be observed under a low power microscope was taken as the final value.",7,,72.2,17.8,10,0,0,0,0,0,0,0,0,0,0,0,0,0,0
219,220,composition_0080,16,final_test,,Fe Alloy,81,0,0,7,"Potentiostatic Polarization, Potentiostatic polarization curves were obtained at 25°C and at 0°C in N,-saturated 0.1N NaCl and O*lN NaBr. The electrode totally immersed was first polarized in the least noble passive region for 15min, then the potential was moved in the noble direction 50mV every Smin until the pitting potential was approximated and the current showed a marked increase. This was followed by longer-time runs of 12-15h at a single potential in the neighbourhood of the critical potential in order to establish the steady state value. The least noble potential at which the current did not continuously increase with time and at which no pits could be observed under a low power microscope was taken as the final value.",5,,72.1,17.6,10.3,0,0,0,0,0,0,0,0,0,0,0,0,0,0
220,221,composition_0080,16,final_test,,Fe Alloy,81,0,0,7,"Potentiostatic Polarization, Potentiostatic polarization curves were obtained at 25°C and at 0°C in N,-saturated 0.1N NaCl and O*lN NaBr. The electrode totally immersed was first polarized in the least noble passive region for 15min, then the potential was moved in the noble direction 50mV every Smin until the pitting potential was approximated and the current showed a marked increase. This was followed by longer-time runs of 12-15h at a single potential in the neighbourhood of the critical potential in order to establish the steady state value. The least noble potential at which the current did not continuously increase with time and at which no pits could be observed under a low power microscope was taken as the final value.",4,,72.4,17.4,10.2,0,0,0,0,0,0,0,0,0,0,0,0,0,0
221,222,composition_0080,16,final_test,,Fe Alloy,81,0,0,7,"Potentiostatic Polarization, Potentiostatic polarization curves were obtained at 25°C and at 0°C in N,-saturated 0.1N NaCl and O*lN NaBr. The electrode totally immersed was first polarized in the least noble passive region for 15min, then the potential was moved in the noble direction 50mV every Smin until the pitting potential was approximated and the current showed a marked increase. This was followed by longer-time runs of 12-15h at a single potential in the neighbourhood of the critical potential in order to establish the steady state value. The least noble potential at which the current did not continuously increase with time and at which no pits could be observed under a low power microscope was taken as the final value.",4,,72.2,17.8,10,0,0,0,0,0,0,0,0,0,0,0,0,0,0
222,223,composition_0081,2,development,1,Fe Alloy,54,30,1,7,"Polarization test, strips of 1.25 cm x 1.25 cm of the experimental alloys, as well as the commercial alloys, were subjected to anodic polarization in dearated 1 N NaCI solution at 30 C. A Type 308 rod was welded to one side of each specimen and covered with rubber tubing, except the tip for electrical connection to a potentiostat. The specimens were then mounted in epoxy, ground to 600 grit, and rinsed with distilled water. The specimen/mount interface was covered with a thin film of lacquer, and approximately 1 cm 2 of the specimen was exposed. They were then kept in a desiccator until testing. The testing procedure consisted of: (1) introduction of the solution to a one liter polarization cell; (2) setting the temperature of the solution; (3) deoxygenating the solution with prepurified nitrogen at the rate of 90 ml/min starting 30 minutes before immersion of the specimen; (4) cleaning the specimen with distilled water just prior to transferring to the cel]; and (5) anodic polarization 50 minutes after the immersion at a scanning rate of 20 mV/min, using a PAR Model 173 potentiostat and ELSCINT Model ABA-26 Automatic Baseline Advance.",3,29,70.124,18.8,6,1.01,0,0,,0,0,0,0,0,0,0,0,0,0
223,224,composition_0082,2,development,3,Fe Alloy,54,30,1,7,"Polarization test, strips of 1.25 cm x 1.25 cm of the experimental alloys, as well as the commercial alloys, were subjected to anodic polarization in dearated 1 N NaCI solution at 30 C. A Type 308 rod was welded to one side of each specimen and covered with rubber tubing, except the tip for electrical connection to a potentiostat. The specimens were then mounted in epoxy, ground to 600 grit, and rinsed with distilled water. The specimen/mount interface was covered with a thin film of lacquer, and approximately 1 cm 2 of the specimen was exposed. They were then kept in a desiccator until testing. The testing procedure consisted of: (1) introduction of the solution to a one liter polarization cell; (2) setting the temperature of the solution; (3) deoxygenating the solution with prepurified nitrogen at the rate of 90 ml/min starting 30 minutes before immersion of the specimen; (4) cleaning the specimen with distilled water just prior to transferring to the cel]; and (5) anodic polarization 50 minutes after the immersion at a scanning rate of 20 mV/min, using a PAR Model 173 potentiostat and ELSCINT Model ABA-26 Automatic Baseline Advance.",3,93,69.127,18.8,6,1.98,0,0,,0,0,0,0,0,0,0,0,0,0
224,225,composition_0083,1,development,4,Fe Alloy,54,30,1,7,"Polarization test, strips of 1.25 cm x 1.25 cm of the experimental alloys, as well as the commercial alloys, were subjected to anodic polarization in dearated 1 N NaCI solution at 30 C. A Type 308 rod was welded to one side of each specimen and covered with rubber tubing, except the tip for electrical connection to a potentiostat. The specimens were then mounted in epoxy, ground to 600 grit, and rinsed with distilled water. The specimen/mount interface was covered with a thin film of lacquer, and approximately 1 cm 2 of the specimen was exposed. They were then kept in a desiccator until testing. The testing procedure consisted of: (1) introduction of the solution to a one liter polarization cell; (2) setting the temperature of the solution; (3) deoxygenating the solution with prepurified nitrogen at the rate of 90 ml/min starting 30 minutes before immersion of the specimen; (4) cleaning the specimen with distilled water just prior to transferring to the cel]; and (5) anodic polarization 50 minutes after the immersion at a scanning rate of 20 mV/min, using a PAR Model 173 potentiostat and ELSCINT Model ABA-26 Automatic Baseline Advance.",6,317,68.521,18.83,6.5,1.02,0,0,,0,0,0,0,0,0,0,0,0,0
225,226,composition_0081,2,development,1,Fe Alloy,54,30,1,7,"Polarization test, strips of 1.25 cm x 1.25 cm of the experimental alloys, as well as the commercial alloys, were subjected to anodic polarization in dearated 1 N NaCI solution at 30 C. A Type 308 rod was welded to one side of each specimen and covered with rubber tubing, except the tip for electrical connection to a potentiostat. The specimens were then mounted in epoxy, ground to 600 grit, and rinsed with distilled water. The specimen/mount interface was covered with a thin film of lacquer, and approximately 1 cm 2 of the specimen was exposed. They were then kept in a desiccator until testing. The testing procedure consisted of: (1) introduction of the solution to a one liter polarization cell; (2) setting the temperature of the solution; (3) deoxygenating the solution with prepurified nitrogen at the rate of 90 ml/min starting 30 minutes before immersion of the specimen; (4) cleaning the specimen with distilled water just prior to transferring to the cel]; and (5) anodic polarization 50 minutes after the immersion at a scanning rate of 20 mV/min, using a PAR Model 173 potentiostat and ELSCINT Model ABA-26 Automatic Baseline Advance.",6,267,70.027,18.8,6.1,1.01,0,0,,0,0,0,0,0,0,0,0,0,0
226,227,composition_0082,2,development,3,Fe Alloy,54,30,1,7,"Polarization test, strips of 1.25 cm x 1.25 cm of the experimental alloys, as well as the commercial alloys, were subjected to anodic polarization in dearated 1 N NaCI solution at 30 C. A Type 308 rod was welded to one side of each specimen and covered with rubber tubing, except the tip for electrical connection to a potentiostat. The specimens were then mounted in epoxy, ground to 600 grit, and rinsed with distilled water. The specimen/mount interface was covered with a thin film of lacquer, and approximately 1 cm 2 of the specimen was exposed. They were then kept in a desiccator until testing. The testing procedure consisted of: (1) introduction of the solution to a one liter polarization cell; (2) setting the temperature of the solution; (3) deoxygenating the solution with prepurified nitrogen at the rate of 90 ml/min starting 30 minutes before immersion of the specimen; (4) cleaning the specimen with distilled water just prior to transferring to the cel]; and (5) anodic polarization 50 minutes after the immersion at a scanning rate of 20 mV/min, using a PAR Model 173 potentiostat and ELSCINT Model ABA-26 Automatic Baseline Advance.",6,325,69.478,18.8,6,2.09,0,0,,0,0,0,0,0,0,0,0,0,0
227,228,composition_0084,1,development,5,Fe Alloy,54,30,1,7,"Polarization test, strips of 1.25 cm x 1.25 cm of the experimental alloys, as well as the commercial alloys, were subjected to anodic polarization in dearated 1 N NaCI solution at 30 C. A Type 308 rod was welded to one side of each specimen and covered with rubber tubing, except the tip for electrical connection to a potentiostat. The specimens were then mounted in epoxy, ground to 600 grit, and rinsed with distilled water. The specimen/mount interface was covered with a thin film of lacquer, and approximately 1 cm 2 of the specimen was exposed. They were then kept in a desiccator until testing. The testing procedure consisted of: (1) introduction of the solution to a one liter polarization cell; (2) setting the temperature of the solution; (3) deoxygenating the solution with prepurified nitrogen at the rate of 90 ml/min starting 30 minutes before immersion of the specimen; (4) cleaning the specimen with distilled water just prior to transferring to the cel]; and (5) anodic polarization 50 minutes after the immersion at a scanning rate of 20 mV/min, using a PAR Model 173 potentiostat and ELSCINT Model ABA-26 Automatic Baseline Advance.",7,405,67.402,18.8,6.47,1.02,0,0,,0,0,0,0,0,0,0,0,0,0
228,229,composition_0085,1,development,4,Fe Alloy,54,30,1,7,"Polarization test, strips of 1.25 cm x 1.25 cm of the experimental alloys, as well as the commercial alloys, were subjected to anodic polarization in dearated 1 N NaCI solution at 30 C. A Type 308 rod was welded to one side of each specimen and covered with rubber tubing, except the tip for electrical connection to a potentiostat. The specimens were then mounted in epoxy, ground to 600 grit, and rinsed with distilled water. The specimen/mount interface was covered with a thin film of lacquer, and approximately 1 cm 2 of the specimen was exposed. They were then kept in a desiccator until testing. The testing procedure consisted of: (1) introduction of the solution to a one liter polarization cell; (2) setting the temperature of the solution; (3) deoxygenating the solution with prepurified nitrogen at the rate of 90 ml/min starting 30 minutes before immersion of the specimen; (4) cleaning the specimen with distilled water just prior to transferring to the cel]; and (5) anodic polarization 50 minutes after the immersion at a scanning rate of 20 mV/min, using a PAR Model 173 potentiostat and ELSCINT Model ABA-26 Automatic Baseline Advance.",7,404,67.692,18.8,6.18,2.13,0,0,,0,0,0,0,0,0,0,0,0,0
229,230,composition_0086,1,development,4,Fe Alloy,54,30,1,7,"Polarization test, strips of 1.25 cm x 1.25 cm of the experimental alloys, as well as the commercial alloys, were subjected to anodic polarization in dearated 1 N NaCI solution at 30 C. A Type 308 rod was welded to one side of each specimen and covered with rubber tubing, except the tip for electrical connection to a potentiostat. The specimens were then mounted in epoxy, ground to 600 grit, and rinsed with distilled water. The specimen/mount interface was covered with a thin film of lacquer, and approximately 1 cm 2 of the specimen was exposed. They were then kept in a desiccator until testing. The testing procedure consisted of: (1) introduction of the solution to a one liter polarization cell; (2) setting the temperature of the solution; (3) deoxygenating the solution with prepurified nitrogen at the rate of 90 ml/min starting 30 minutes before immersion of the specimen; (4) cleaning the specimen with distilled water just prior to transferring to the cel]; and (5) anodic polarization 50 minutes after the immersion at a scanning rate of 20 mV/min, using a PAR Model 173 potentiostat and ELSCINT Model ABA-26 Automatic Baseline Advance.",4,105,59.287,18.8,15.83,2.01,0,0,,0,0,0,0,0,0,0,0,0,0
230,231,composition_0087,1,development,1,Fe Alloy,54,30,1,7,"Polarization test, strips of 1.25 cm x 1.25 cm of the experimental alloys, as well as the commercial alloys, were subjected to anodic polarization in dearated 1 N NaCI solution at 30 C. A Type 308 rod was welded to one side of each specimen and covered with rubber tubing, except the tip for electrical connection to a potentiostat. The specimens were then mounted in epoxy, ground to 600 grit, and rinsed with distilled water. The specimen/mount interface was covered with a thin film of lacquer, and approximately 1 cm 2 of the specimen was exposed. They were then kept in a desiccator until testing. The testing procedure consisted of: (1) introduction of the solution to a one liter polarization cell; (2) setting the temperature of the solution; (3) deoxygenating the solution with prepurified nitrogen at the rate of 90 ml/min starting 30 minutes before immersion of the specimen; (4) cleaning the specimen with distilled water just prior to transferring to the cel]; and (5) anodic polarization 50 minutes after the immersion at a scanning rate of 20 mV/min, using a PAR Model 173 potentiostat and ELSCINT Model ABA-26 Automatic Baseline Advance.",4,112,58.551,18.8,14.53,4.02,0,0,,0,0,0,0,0,0,0,0,0,0
231,232,composition_0088,1,development,3,Fe Alloy,54,30,1,7,"Polarization test, strips of 1.25 cm x 1.25 cm of the experimental alloys, as well as the commercial alloys, were subjected to anodic polarization in dearated 1 N NaCI solution at 30 C. A Type 308 rod was welded to one side of each specimen and covered with rubber tubing, except the tip for electrical connection to a potentiostat. The specimens were then mounted in epoxy, ground to 600 grit, and rinsed with distilled water. The specimen/mount interface was covered with a thin film of lacquer, and approximately 1 cm 2 of the specimen was exposed. They were then kept in a desiccator until testing. The testing procedure consisted of: (1) introduction of the solution to a one liter polarization cell; (2) setting the temperature of the solution; (3) deoxygenating the solution with prepurified nitrogen at the rate of 90 ml/min starting 30 minutes before immersion of the specimen; (4) cleaning the specimen with distilled water just prior to transferring to the cel]; and (5) anodic polarization 50 minutes after the immersion at a scanning rate of 20 mV/min, using a PAR Model 173 potentiostat and ELSCINT Model ABA-26 Automatic Baseline Advance.",5,198,48.26,18.8,26.42,2.51,0,0,,0,0,0,0,0,0,0,0,0,0
232,233,composition_0089,2,development,1,Fe Alloy,54,30,1,7,"Polarization test, strips of 1.25 cm x 1.25 cm of the experimental alloys, as well as the commercial alloys, were subjected to anodic polarization in dearated 1 N NaCI solution at 30 C. A Type 308 rod was welded to one side of each specimen and covered with rubber tubing, except the tip for electrical connection to a potentiostat. The specimens were then mounted in epoxy, ground to 600 grit, and rinsed with distilled water. The specimen/mount interface was covered with a thin film of lacquer, and approximately 1 cm 2 of the specimen was exposed. They were then kept in a desiccator until testing. The testing procedure consisted of: (1) introduction of the solution to a one liter polarization cell; (2) setting the temperature of the solution; (3) deoxygenating the solution with prepurified nitrogen at the rate of 90 ml/min starting 30 minutes before immersion of the specimen; (4) cleaning the specimen with distilled water just prior to transferring to the cel]; and (5) anodic polarization 50 minutes after the immersion at a scanning rate of 20 mV/min, using a PAR Model 173 potentiostat and ELSCINT Model ABA-26 Automatic Baseline Advance.",4,163,57.92,17.8,6,2.1,0,0,,0,0,0,0,0,0,0,0,0,0
233,234,composition_0090,2,development,4,Fe Alloy,54,30,1,7,"Polarization test, strips of 1.25 cm x 1.25 cm of the experimental alloys, as well as the commercial alloys, were subjected to anodic polarization in dearated 1 N NaCI solution at 30 C. A Type 308 rod was welded to one side of each specimen and covered with rubber tubing, except the tip for electrical connection to a potentiostat. The specimens were then mounted in epoxy, ground to 600 grit, and rinsed with distilled water. The specimen/mount interface was covered with a thin film of lacquer, and approximately 1 cm 2 of the specimen was exposed. They were then kept in a desiccator until testing. The testing procedure consisted of: (1) introduction of the solution to a one liter polarization cell; (2) setting the temperature of the solution; (3) deoxygenating the solution with prepurified nitrogen at the rate of 90 ml/min starting 30 minutes before immersion of the specimen; (4) cleaning the specimen with distilled water just prior to transferring to the cel]; and (5) anodic polarization 50 minutes after the immersion at a scanning rate of 20 mV/min, using a PAR Model 173 potentiostat and ELSCINT Model ABA-26 Automatic Baseline Advance.",7,398,58.8,18.58,15.78,3.84,0,0,,0,0,0,0,0,0,0,0,0,0
234,235,composition_0091,1,development,3,Fe Alloy,54,30,1,7,"Polarization test, strips of 1.25 cm x 1.25 cm of the experimental alloys, as well as the commercial alloys, were subjected to anodic polarization in dearated 1 N NaCI solution at 30 C. A Type 308 rod was welded to one side of each specimen and covered with rubber tubing, except the tip for electrical connection to a potentiostat. The specimens were then mounted in epoxy, ground to 600 grit, and rinsed with distilled water. The specimen/mount interface was covered with a thin film of lacquer, and approximately 1 cm 2 of the specimen was exposed. They were then kept in a desiccator until testing. The testing procedure consisted of: (1) introduction of the solution to a one liter polarization cell; (2) setting the temperature of the solution; (3) deoxygenating the solution with prepurified nitrogen at the rate of 90 ml/min starting 30 minutes before immersion of the specimen; (4) cleaning the specimen with distilled water just prior to transferring to the cel]; and (5) anodic polarization 50 minutes after the immersion at a scanning rate of 20 mV/min, using a PAR Model 173 potentiostat and ELSCINT Model ABA-26 Automatic Baseline Advance.",3,16,52.368,18.07,14.9,2.16,0,0,,0,0,0,0,0,0,0,0,0,0
235,236,composition_0092,2,final_test,,Fe Alloy,54,30,1,7,"Polarization test, strips of 1.25 cm x 1.25 cm of the experimental alloys, as well as the commercial alloys, were subjected to anodic polarization in dearated 1 N NaCI solution at 30 C. A Type 308 rod was welded to one side of each specimen and covered with rubber tubing, except the tip for electrical connection to a potentiostat. The specimens were then mounted in epoxy, ground to 600 grit, and rinsed with distilled water. The specimen/mount interface was covered with a thin film of lacquer, and approximately 1 cm 2 of the specimen was exposed. They were then kept in a desiccator until testing. The testing procedure consisted of: (1) introduction of the solution to a one liter polarization cell; (2) setting the temperature of the solution; (3) deoxygenating the solution with prepurified nitrogen at the rate of 90 ml/min starting 30 minutes before immersion of the specimen; (4) cleaning the specimen with distilled water just prior to transferring to the cel]; and (5) anodic polarization 50 minutes after the immersion at a scanning rate of 20 mV/min, using a PAR Model 173 potentiostat and ELSCINT Model ABA-26 Automatic Baseline Advance.",5,,55.62,18.6,15.03,1.48,0,0,,0,0,0,0,0,0,0,0,0,0
236,237,composition_0093,2,development,2,Fe Alloy,54,30,1,7,"Polarization test, strips of 1.25 cm x 1.25 cm of the experimental alloys, as well as the commercial alloys, were subjected to anodic polarization in dearated 1 N NaCI solution at 30 C. A Type 308 rod was welded to one side of each specimen and covered with rubber tubing, except the tip for electrical connection to a potentiostat. The specimens were then mounted in epoxy, ground to 600 grit, and rinsed with distilled water. The specimen/mount interface was covered with a thin film of lacquer, and approximately 1 cm 2 of the specimen was exposed. They were then kept in a desiccator until testing. The testing procedure consisted of: (1) introduction of the solution to a one liter polarization cell; (2) setting the temperature of the solution; (3) deoxygenating the solution with prepurified nitrogen at the rate of 90 ml/min starting 30 minutes before immersion of the specimen; (4) cleaning the specimen with distilled water just prior to transferring to the cel]; and (5) anodic polarization 50 minutes after the immersion at a scanning rate of 20 mV/min, using a PAR Model 173 potentiostat and ELSCINT Model ABA-26 Automatic Baseline Advance.",9,605,54.632,18.41,15.08,3.72,0,0,,0,0,0,0,0,0,0,0,0,0
237,238,composition_0094,2,development,1,Fe Alloy,54,30,1,7,"Polarization test, strips of 1.25 cm x 1.25 cm of the experimental alloys, as well as the commercial alloys, were subjected to anodic polarization in dearated 1 N NaCI solution at 30 C. A Type 308 rod was welded to one side of each specimen and covered with rubber tubing, except the tip for electrical connection to a potentiostat. The specimens were then mounted in epoxy, ground to 600 grit, and rinsed with distilled water. The specimen/mount interface was covered with a thin film of lacquer, and approximately 1 cm 2 of the specimen was exposed. They were then kept in a desiccator until testing. The testing procedure consisted of: (1) introduction of the solution to a one liter polarization cell; (2) setting the temperature of the solution; (3) deoxygenating the solution with prepurified nitrogen at the rate of 90 ml/min starting 30 minutes before immersion of the specimen; (4) cleaning the specimen with distilled water just prior to transferring to the cel]; and (5) anodic polarization 50 minutes after the immersion at a scanning rate of 20 mV/min, using a PAR Model 173 potentiostat and ELSCINT Model ABA-26 Automatic Baseline Advance.",8,456,45.676,18.75,24.68,5.72,0,0,,0,0,0,0,0,0,0,0,0,0
238,239,composition_0095,1,development,2,Fe Alloy,54,30,1,7,"Polarization test, strips of 1.25 cm x 1.25 cm of the experimental alloys, as well as the commercial alloys, were subjected to anodic polarization in dearated 1 N NaCI solution at 30 C. A Type 308 rod was welded to one side of each specimen and covered with rubber tubing, except the tip for electrical connection to a potentiostat. The specimens were then mounted in epoxy, ground to 600 grit, and rinsed with distilled water. The specimen/mount interface was covered with a thin film of lacquer, and approximately 1 cm 2 of the specimen was exposed. They were then kept in a desiccator until testing. The testing procedure consisted of: (1) introduction of the solution to a one liter polarization cell; (2) setting the temperature of the solution; (3) deoxygenating the solution with prepurified nitrogen at the rate of 90 ml/min starting 30 minutes before immersion of the specimen; (4) cleaning the specimen with distilled water just prior to transferring to the cel]; and (5) anodic polarization 50 minutes after the immersion at a scanning rate of 20 mV/min, using a PAR Model 173 potentiostat and ELSCINT Model ABA-26 Automatic Baseline Advance.",3,2,47.466,18.71,14.67,1.85,0,0,,0,0,0,0,0,0,0,0,0,0
