Repository: colfab98/tabicl

# Current analysis artifacts

This directory retains the evidence and shared utilities for the final CorrPFN
EPIT implementation. The project description is in [main3.tex](../../main3.tex);
the historical research narrative remains in [main2.tex](../../main2.tex).
The final study is `epit_pipeline_optuna_empirical_features_scm_target_v7`, with
Trial 56 and development-selected checkpoint `step-2500.ckpt`.

## Final pipeline

Paths below are relative to `epit_pipeline/`.

| Path | Why it is retained |
| --- | --- |
| `splits_v2/` | Frozen composition-group assignments, manifest, lock, and report for the 608 development / 152 final-test partition and five development folds. |

File: corrosion_datasets/analysis/epit_pipeline/splits_v2/split_assignments.csv (part 4 of 8)
task_row_index,source_no,composition_group,composition_group_rows,outer_split,optuna_validation_fold,material_class,reference,temperature_celsius,chloride_molar,pH,test_method,target_decile,target_mV_SCE_development_only,"Composition, wt.% Fe","Composition, wt.% Cr","Composition, wt.% Ni","Composition, wt.% Mo","Composition, wt.% W","Composition, wt.% Nb","Composition, wt.% Al","Composition, wt.% V","Composition, wt.% Ta","Composition, wt.% Re","Composition, wt.% Ce","Composition, wt.% Ti","Composition, wt.% Co","Composition, wt.% B","Composition, wt.% Mg","Composition, wt.% Y","Composition, wt.% Gd"
239,240,composition_0096,1,development,5,Fe Alloy,54,30,1,7,"Polarization test, strips of 1.25 cm x 1.25 cm of the experimental alloys, as well as the commercial alloys, were subjected to anodic polarization in dearated 1 N NaCI solution at 30 C. A Type 308 rod was welded to one side of each specimen and covered with rubber tubing, except the tip for electrical connection to a potentiostat. The specimens were then mounted in epoxy, ground to 600 grit, and rinsed with distilled water. The specimen/mount interface was covered with a thin film of lacquer, and approximately 1 cm 2 of the specimen was exposed. They were then kept in a desiccator until testing. The testing procedure consisted of: (1) introduction of the solution to a one liter polarization cell; (2) setting the temperature of the solution; (3) deoxygenating the solution with prepurified nitrogen at the rate of 90 ml/min starting 30 minutes before immersion of the specimen; (4) cleaning the specimen with distilled water just prior to transferring to the cel]; and (5) anodic polarization 50 minutes after the immersion at a scanning rate of 20 mV/min, using a PAR Model 173 potentiostat and ELSCINT Model ABA-26 Automatic Baseline Advance.",2,-32,47.274,18.02,15.92,3.56,0,0,,0,0,0,0,0,0,0,0,0,0
240,241,composition_0097,1,development,5,Fe Alloy,54,30,1,7,"Polarization test, strips of 1.25 cm x 1.25 cm of the experimental alloys, as well as the commercial alloys, were subjected to anodic polarization in dearated 1 N NaCI solution at 30 C. A Type 308 rod was welded to one side of each specimen and covered with rubber tubing, except the tip for electrical connection to a potentiostat. The specimens were then mounted in epoxy, ground to 600 grit, and rinsed with distilled water. The specimen/mount interface was covered with a thin film of lacquer, and approximately 1 cm 2 of the specimen was exposed. They were then kept in a desiccator until testing. The testing procedure consisted of: (1) introduction of the solution to a one liter polarization cell; (2) setting the temperature of the solution; (3) deoxygenating the solution with prepurified nitrogen at the rate of 90 ml/min starting 30 minutes before immersion of the specimen; (4) cleaning the specimen with distilled water just prior to transferring to the cel]; and (5) anodic polarization 50 minutes after the immersion at a scanning rate of 20 mV/min, using a PAR Model 173 potentiostat and ELSCINT Model ABA-26 Automatic Baseline Advance.",3,52,42.92,18.19,24.46,2.18,0,0,,0,0,0,0,0,0,0,0,0,0
241,242,composition_0098,1,development,3,Fe Alloy,54,30,1,7,"Polarization test, strips of 1.25 cm x 1.25 cm of the experimental alloys, as well as the commercial alloys, were subjected to anodic polarization in dearated 1 N NaCI solution at 30 C. A Type 308 rod was welded to one side of each specimen and covered with rubber tubing, except the tip for electrical connection to a potentiostat. The specimens were then mounted in epoxy, ground to 600 grit, and rinsed with distilled water. The specimen/mount interface was covered with a thin film of lacquer, and approximately 1 cm 2 of the specimen was exposed. They were then kept in a desiccator until testing. The testing procedure consisted of: (1) introduction of the solution to a one liter polarization cell; (2) setting the temperature of the solution; (3) deoxygenating the solution with prepurified nitrogen at the rate of 90 ml/min starting 30 minutes before immersion of the specimen; (4) cleaning the specimen with distilled water just prior to transferring to the cel]; and (5) anodic polarization 50 minutes after the immersion at a scanning rate of 20 mV/min, using a PAR Model 173 potentiostat and ELSCINT Model ABA-26 Automatic Baseline Advance.",3,74,30.551,18.8,25.21,2.3,0,0,,0,0,0,0,0,0,0,0,0,0
242,243,composition_0099,1,development,1,Fe Alloy,54,30,1,7,"Polarization test, strips of 1.25 cm x 1.25 cm of the experimental alloys, as well as the commercial alloys, were subjected to anodic polarization in dearated 1 N NaCI solution at 30 C. A Type 308 rod was welded to one side of each specimen and covered with rubber tubing, except the tip for electrical connection to a potentiostat. The specimens were then mounted in epoxy, ground to 600 grit, and rinsed with distilled water. The specimen/mount interface was covered with a thin film of lacquer, and approximately 1 cm 2 of the specimen was exposed. They were then kept in a desiccator until testing. The testing procedure consisted of: (1) introduction of the solution to a one liter polarization cell; (2) setting the temperature of the solution; (3) deoxygenating the solution with prepurified nitrogen at the rate of 90 ml/min starting 30 minutes before immersion of the specimen; (4) cleaning the specimen with distilled water just prior to transferring to the cel]; and (5) anodic polarization 50 minutes after the immersion at a scanning rate of 20 mV/min, using a PAR Model 173 potentiostat and ELSCINT Model ABA-26 Automatic Baseline Advance.",4,165,26.651,19.23,26.13,6.75,0,0,,0,0,0,0,0,0,0,0,0,0
243,244,composition_0100,1,development,3,Fe Alloy,54,30,1,7,"Polarization test, strips of 1.25 cm x 1.25 cm of the experimental alloys, as well as the commercial alloys, were subjected to anodic polarization in dearated 1 N NaCI solution at 30 C. A Type 308 rod was welded to one side of each specimen and covered with rubber tubing, except the tip for electrical connection to a potentiostat. The specimens were then mounted in epoxy, ground to 600 grit, and rinsed with distilled water. The specimen/mount interface was covered with a thin film of lacquer, and approximately 1 cm 2 of the specimen was exposed. They were then kept in a desiccator until testing. The testing procedure consisted of: (1) introduction of the solution to a one liter polarization cell; (2) setting the temperature of the solution; (3) deoxygenating the solution with prepurified nitrogen at the rate of 90 ml/min starting 30 minutes before immersion of the specimen; (4) cleaning the specimen with distilled water just prior to transferring to the cel]; and (5) anodic polarization 50 minutes after the immersion at a scanning rate of 20 mV/min, using a PAR Model 173 potentiostat and ELSCINT Model ABA-26 Automatic Baseline Advance.",3,-8,25.584,18.32,26.65,6.42,0,0,,0,0,0,0,0,0,0,0,0,0
244,245,composition_0101,1,development,2,Fe Alloy,54,30,1.5,7,"Polarization test, strips of 1.25 cm x 1.25 cm of the experimental alloys, as well as the commercial alloys, were subjected to anodic polarization in dearated 1 N NaCI solution at 30 C. A Type 308 rod was welded to one side of each specimen and covered with rubber tubing, except the tip for electrical connection to a potentiostat. The specimens were then mounted in epoxy, ground to 600 grit, and rinsed with distilled water. The specimen/mount interface was covered with a thin film of lacquer, and approximately 1 cm 2 of the specimen was exposed. They were then kept in a desiccator until testing. The testing procedure consisted of: (1) introduction of the solution to a one liter polarization cell; (2) setting the temperature of the solution; (3) deoxygenating the solution with prepurified nitrogen at the rate of 90 ml/min starting 30 minutes before immersion of the specimen; (4) cleaning the specimen with distilled water just prior to transferring to the cel]; and (5) anodic polarization 50 minutes after the immersion at a scanning rate of 20 mV/min, using a PAR Model 173 potentiostat and ELSCINT Model ABA-26 Automatic Baseline Advance.",6,268,62.872,18.36,5.9,1.39,0,0,,0.69,0,0,0,0,0,0,0,0,0
245,246,composition_0089,2,development,1,Fe Alloy,54,50,1.5,0.69,"Polarization test, strips of 1.25 cm x 1.25 cm of the experimental alloys, as well as the commercial alloys, were subjected to anodic polarization in dearated 1 N NaCI solution at 30 C. A Type 308 rod was welded to one side of each specimen and covered with rubber tubing, except the tip for electrical connection to a potentiostat. The specimens were then mounted in epoxy, ground to 600 grit, and rinsed with distilled water. The specimen/mount interface was covered with a thin film of lacquer, and approximately 1 cm 2 of the specimen was exposed. They were then kept in a desiccator until testing. The testing procedure consisted of: (1) introduction of the solution to a one liter polarization cell; (2) setting the temperature of the solution; (3) deoxygenating the solution with prepurified nitrogen at the rate of 90 ml/min starting 30 minutes before immersion of the specimen; (4) cleaning the specimen with distilled water just prior to transferring to the cel]; and (5) anodic polarization 50 minutes after the immersion at a scanning rate of 20 mV/min, using a PAR Model 173 potentiostat and ELSCINT Model ABA-26 Automatic Baseline Advance.",2,-185,57.92,17.8,6,2.1,0,0,,0,0,0,0,0,0,0,0,0,0
246,247,composition_0090,2,development,4,Fe Alloy,54,50,1.5,0.69,"Polarization test, strips of 1.25 cm x 1.25 cm of the experimental alloys, as well as the commercial alloys, were subjected to anodic polarization in dearated 1 N NaCI solution at 30 C. A Type 308 rod was welded to one side of each specimen and covered with rubber tubing, except the tip for electrical connection to a potentiostat. The specimens were then mounted in epoxy, ground to 600 grit, and rinsed with distilled water. The specimen/mount interface was covered with a thin film of lacquer, and approximately 1 cm 2 of the specimen was exposed. They were then kept in a desiccator until testing. The testing procedure consisted of: (1) introduction of the solution to a one liter polarization cell; (2) setting the temperature of the solution; (3) deoxygenating the solution with prepurified nitrogen at the rate of 90 ml/min starting 30 minutes before immersion of the specimen; (4) cleaning the specimen with distilled water just prior to transferring to the cel]; and (5) anodic polarization 50 minutes after the immersion at a scanning rate of 20 mV/min, using a PAR Model 173 potentiostat and ELSCINT Model ABA-26 Automatic Baseline Advance.",2,-155,58.8,18.58,15.78,3.84,0,0,,0,0,0,0,0,0,0,0,0,0
247,248,composition_0092,2,final_test,,Fe Alloy,54,50,1.5,0.69,"Polarization test, strips of 1.25 cm x 1.25 cm of the experimental alloys, as well as the commercial alloys, were subjected to anodic polarization in dearated 1 N NaCI solution at 30 C. A Type 308 rod was welded to one side of each specimen and covered with rubber tubing, except the tip for electrical connection to a potentiostat. The specimens were then mounted in epoxy, ground to 600 grit, and rinsed with distilled water. The specimen/mount interface was covered with a thin film of lacquer, and approximately 1 cm 2 of the specimen was exposed. They were then kept in a desiccator until testing. The testing procedure consisted of: (1) introduction of the solution to a one liter polarization cell; (2) setting the temperature of the solution; (3) deoxygenating the solution with prepurified nitrogen at the rate of 90 ml/min starting 30 minutes before immersion of the specimen; (4) cleaning the specimen with distilled water just prior to transferring to the cel]; and (5) anodic polarization 50 minutes after the immersion at a scanning rate of 20 mV/min, using a PAR Model 173 potentiostat and ELSCINT Model ABA-26 Automatic Baseline Advance.",2,,55.62,18.6,15.03,1.48,0,0,,0,0,0,0,0,0,0,0,0,0
248,249,composition_0093,2,development,2,Fe Alloy,54,50,1.5,0.69,"Polarization test, strips of 1.25 cm x 1.25 cm of the experimental alloys, as well as the commercial alloys, were subjected to anodic polarization in dearated 1 N NaCI solution at 30 C. A Type 308 rod was welded to one side of each specimen and covered with rubber tubing, except the tip for electrical connection to a potentiostat. The specimens were then mounted in epoxy, ground to 600 grit, and rinsed with distilled water. The specimen/mount interface was covered with a thin film of lacquer, and approximately 1 cm 2 of the specimen was exposed. They were then kept in a desiccator until testing. The testing procedure consisted of: (1) introduction of the solution to a one liter polarization cell; (2) setting the temperature of the solution; (3) deoxygenating the solution with prepurified nitrogen at the rate of 90 ml/min starting 30 minutes before immersion of the specimen; (4) cleaning the specimen with distilled water just prior to transferring to the cel]; and (5) anodic polarization 50 minutes after the immersion at a scanning rate of 20 mV/min, using a PAR Model 173 potentiostat and ELSCINT Model ABA-26 Automatic Baseline Advance.",2,-88,54.632,18.41,15.08,3.72,0,0,,0,0,0,0,0,0,0,0,0,0
249,250,composition_0094,2,development,1,Fe Alloy,54,50,1.5,0.69,"Polarization test, strips of 1.25 cm x 1.25 cm of the experimental alloys, as well as the commercial alloys, were subjected to anodic polarization in dearated 1 N NaCI solution at 30 C. A Type 308 rod was welded to one side of each specimen and covered with rubber tubing, except the tip for electrical connection to a potentiostat. The specimens were then mounted in epoxy, ground to 600 grit, and rinsed with distilled water. The specimen/mount interface was covered with a thin film of lacquer, and approximately 1 cm 2 of the specimen was exposed. They were then kept in a desiccator until testing. The testing procedure consisted of: (1) introduction of the solution to a one liter polarization cell; (2) setting the temperature of the solution; (3) deoxygenating the solution with prepurified nitrogen at the rate of 90 ml/min starting 30 minutes before immersion of the specimen; (4) cleaning the specimen with distilled water just prior to transferring to the cel]; and (5) anodic polarization 50 minutes after the immersion at a scanning rate of 20 mV/min, using a PAR Model 173 potentiostat and ELSCINT Model ABA-26 Automatic Baseline Advance.",4,149,45.676,18.75,24.68,5.72,0,0,,0,0,0,0,0,0,0,0,0,0
250,251,composition_0102,1,development,5,Fe Alloy,54,50,1.5,0.69,"Polarization test, strips of 1.25 cm x 1.25 cm of the experimental alloys, as well as the commercial alloys, were subjected to anodic polarization in dearated 1 N NaCI solution at 30 C. A Type 308 rod was welded to one side of each specimen and covered with rubber tubing, except the tip for electrical connection to a potentiostat. The specimens were then mounted in epoxy, ground to 600 grit, and rinsed with distilled water. The specimen/mount interface was covered with a thin film of lacquer, and approximately 1 cm 2 of the specimen was exposed. They were then kept in a desiccator until testing. The testing procedure consisted of: (1) introduction of the solution to a one liter polarization cell; (2) setting the temperature of the solution; (3) deoxygenating the solution with prepurified nitrogen at the rate of 90 ml/min starting 30 minutes before immersion of the specimen; (4) cleaning the specimen with distilled water just prior to transferring to the cel]; and (5) anodic polarization 50 minutes after the immersion at a scanning rate of 20 mV/min, using a PAR Model 173 potentiostat and ELSCINT Model ABA-26 Automatic Baseline Advance.",4,145,37.325,17.93,25.92,5,0,0,,0,0,0,0,0,0,0,0,0,0
251,252,composition_0103,1,final_test,,Fe Alloy,54,50,1.5,0.69,"Polarization test, strips of 1.25 cm x 1.25 cm of the experimental alloys, as well as the commercial alloys, were subjected to anodic polarization in dearated 1 N NaCI solution at 30 C. A Type 308 rod was welded to one side of each specimen and covered with rubber tubing, except the tip for electrical connection to a potentiostat. The specimens were then mounted in epoxy, ground to 600 grit, and rinsed with distilled water. The specimen/mount interface was covered with a thin film of lacquer, and approximately 1 cm 2 of the specimen was exposed. They were then kept in a desiccator until testing. The testing procedure consisted of: (1) introduction of the solution to a one liter polarization cell; (2) setting the temperature of the solution; (3) deoxygenating the solution with prepurified nitrogen at the rate of 90 ml/min starting 30 minutes before immersion of the specimen; (4) cleaning the specimen with distilled water just prior to transferring to the cel]; and (5) anodic polarization 50 minutes after the immersion at a scanning rate of 20 mV/min, using a PAR Model 173 potentiostat and ELSCINT Model ABA-26 Automatic Baseline Advance.",6,,48.949,18.35,25.9,6.11,0,0,,0,0,0,0,0,0,0,0,0,0
252,253,composition_0015,2,development,2,Fe Alloy,71,,0.6,8.3,"Potentiodynamic Polarization, the specimen surface was ground to a 120 grit finish and 5 cm2 was exposed to the corrodent. The potential was controlled, relative to a standard saturated calomel electrode, by a potentiostat. Following. pretreatment for 5 min at -1.5 V, the -potential was increased-rapidly to -0.5V and thereafter at a steady rate of 1V in 50 min. In this work the critical pitting potential was taken as that at which there was an anodic current flow of 10^-5 A/cm2.",2,-65,58.389,17.38,20.15,0.02,0,0,0,0,0,0,0,0,0,0,0,0,0
253,254,composition_0016,2,development,2,Fe Alloy,71,,0.6,8.3,"Potentiodynamic Polarization, the specimen surface was ground to a 120 grit finish and 5 cm2 was exposed to the corrodent. The potential was controlled, relative to a standard saturated calomel electrode, by a potentiostat. Following. pretreatment for 5 min at -1.5 V, the -potential was increased-rapidly to -0.5V and thereafter at a steady rate of 1V in 50 min. In this work the critical pitting potential was taken as that at which there was an anodic current flow of 10^-5 A/cm2.",3,-25,57.048,17.68,20.43,0.08,0,0,0,0,0,0,0,0,0,0,0,0,0
254,255,composition_0017,2,development,5,Fe Alloy,71,,0.6,8.3,"Potentiodynamic Polarization, the specimen surface was ground to a 120 grit finish and 5 cm2 was exposed to the corrodent. The potential was controlled, relative to a standard saturated calomel electrode, by a potentiostat. Following. pretreatment for 5 min at -1.5 V, the -potential was increased-rapidly to -0.5V and thereafter at a steady rate of 1V in 50 min. In this work the critical pitting potential was taken as that at which there was an anodic current flow of 10^-5 A/cm2.",2,-40,56.458,17.95,19.9,1.03,0,0,0,0,0,0,0,0,0,0,0,0,0
255,256,composition_0018,2,development,2,Fe Alloy,71,,0.6,8.3,"Potentiodynamic Polarization, the specimen surface was ground to a 120 grit finish and 5 cm2 was exposed to the corrodent. The potential was controlled, relative to a standard saturated calomel electrode, by a potentiostat. Following. pretreatment for 5 min at -1.5 V, the -potential was increased-rapidly to -0.5V and thereafter at a steady rate of 1V in 50 min. In this work the critical pitting potential was taken as that at which there was an anodic current flow of 10^-5 A/cm2.",3,-15,58.152,16.42,19.9,1.03,0,0,0,0,0,0,0,0,0,0,0,0,0
256,257,composition_0019,2,development,5,Fe Alloy,71,,0.6,8.3,"Potentiodynamic Polarization, the specimen surface was ground to a 120 grit finish and 5 cm2 was exposed to the corrodent. The potential was controlled, relative to a standard saturated calomel electrode, by a potentiostat. Following. pretreatment for 5 min at -1.5 V, the -potential was increased-rapidly to -0.5V and thereafter at a steady rate of 1V in 50 min. In this work the critical pitting potential was taken as that at which there was an anodic current flow of 10^-5 A/cm2.",3,65,57.41,16.86,19.98,1.03,0,0,0,0,0,0,0,0,0,0,0,0,0
257,258,composition_0020,2,development,5,Fe Alloy,71,,0.6,8.3,"Potentiodynamic Polarization, the specimen surface was ground to a 120 grit finish and 5 cm2 was exposed to the corrodent. The potential was controlled, relative to a standard saturated calomel electrode, by a potentiostat. Following. pretreatment for 5 min at -1.5 V, the -potential was increased-rapidly to -0.5V and thereafter at a steady rate of 1V in 50 min. In this work the critical pitting potential was taken as that at which there was an anodic current flow of 10^-5 A/cm2.",3,50,56.965,16.66,20.54,1.01,0,0,0,0,0,0,0,0,0,0,0,0,0
258,259,composition_0021,2,development,1,Fe Alloy,71,,0.6,8.3,"Potentiodynamic Polarization, the specimen surface was ground to a 120 grit finish and 5 cm2 was exposed to the corrodent. The potential was controlled, relative to a standard saturated calomel electrode, by a potentiostat. Following. pretreatment for 5 min at -1.5 V, the -potential was increased-rapidly to -0.5V and thereafter at a steady rate of 1V in 50 min. In this work the critical pitting potential was taken as that at which there was an anodic current flow of 10^-5 A/cm2.",3,20,57.002,16.34,19.16,2.98,0,0,0,0,0,0,0,0,0,0,0,0,0
259,260,composition_0022,2,development,3,Fe Alloy,71,,0.6,8.3,"Potentiodynamic Polarization, the specimen surface was ground to a 120 grit finish and 5 cm2 was exposed to the corrodent. The potential was controlled, relative to a standard saturated calomel electrode, by a potentiostat. Following. pretreatment for 5 min at -1.5 V, the -potential was increased-rapidly to -0.5V and thereafter at a steady rate of 1V in 50 min. In this work the critical pitting potential was taken as that at which there was an anodic current flow of 10^-5 A/cm2.",3,85,56.337,16.7,19.65,2.92,0,0,0,0,0,0,0,0,0,0,0,0,0
260,261,composition_0023,4,development,1,Fe Alloy,71,,0.6,8.3,"Potentiodynamic Polarization, the specimen surface was ground to a 120 grit finish and 5 cm2 was exposed to the corrodent. The potential was controlled, relative to a standard saturated calomel electrode, by a potentiostat. Following. pretreatment for 5 min at -1.5 V, the -potential was increased-rapidly to -0.5V and thereafter at a steady rate of 1V in 50 min. In this work the critical pitting potential was taken as that at which there was an anodic current flow of 10^-5 A/cm2.",3,80,55.529,16.8,20.05,2.94,0,0,0,0,0,0,0,0,0,0,0,0,0
261,262,composition_0023,4,development,1,Fe Alloy,71,,0.6,8.3,"Potentiodynamic Polarization, the specimen surface was ground to a 120 grit finish and 5 cm2 was exposed to the corrodent. The potential was controlled, relative to a standard saturated calomel electrode, by a potentiostat. Following. pretreatment for 5 min at -1.5 V, the -potential was increased-rapidly to -0.5V and thereafter at a steady rate of 1V in 50 min. In this work the critical pitting potential was taken as that at which there was an anodic current flow of 10^-5 A/cm2.",3,95,55.286,16.58,20.29,2.72,0,0,0,0,0,0,0,0,0,0,0,0,0
262,263,composition_0024,2,development,3,Fe Alloy,71,,0.6,8.3,"Potentiodynamic Polarization, the specimen surface was ground to a 120 grit finish and 5 cm2 was exposed to the corrodent. The potential was controlled, relative to a standard saturated calomel electrode, by a potentiostat. Following. pretreatment for 5 min at -1.5 V, the -potential was increased-rapidly to -0.5V and thereafter at a steady rate of 1V in 50 min. In this work the critical pitting potential was taken as that at which there was an anodic current flow of 10^-5 A/cm2.",3,-30,52.998,22.58,19.88,0.05,0,0,0,0,0,0,0,0,0,0,0,0,0
263,264,composition_0025,2,final_test,,Fe Alloy,71,,0.6,8.3,"Potentiodynamic Polarization, the specimen surface was ground to a 120 grit finish and 5 cm2 was exposed to the corrodent. The potential was controlled, relative to a standard saturated calomel electrode, by a potentiostat. Following. pretreatment for 5 min at -1.5 V, the -potential was increased-rapidly to -0.5V and thereafter at a steady rate of 1V in 50 min. In this work the critical pitting potential was taken as that at which there was an anodic current flow of 10^-5 A/cm2.",3,,52.277,22.46,20.27,0.1,0,0,0,0,0,0,0,0,0,0,0,0,0
264,265,composition_0026,6,final_test,,Fe Alloy,71,,0.6,8.3,"Potentiodynamic Polarization, the specimen surface was ground to a 120 grit finish and 5 cm2 was exposed to the corrodent. The potential was controlled, relative to a standard saturated calomel electrode, by a potentiostat. Following. pretreatment for 5 min at -1.5 V, the -potential was increased-rapidly to -0.5V and thereafter at a steady rate of 1V in 50 min. In this work the critical pitting potential was taken as that at which there was an anodic current flow of 10^-5 A/cm2.",3,,52.124,22.13,20.3,0.99,0,0,0,0,0,0,0,0,0,0,0,0,0
265,266,composition_0026,6,final_test,,Fe Alloy,71,,0.6,8.3,"Potentiodynamic Polarization, the specimen surface was ground to a 120 grit finish and 5 cm2 was exposed to the corrodent. The potential was controlled, relative to a standard saturated calomel electrode, by a potentiostat. Following. pretreatment for 5 min at -1.5 V, the -potential was increased-rapidly to -0.5V and thereafter at a steady rate of 1V in 50 min. In this work the critical pitting potential was taken as that at which there was an anodic current flow of 10^-5 A/cm2.",3,,52.193,22.52,19.85,1.07,0,0,0,0,0,0,0,0,0,0,0,0,0
266,267,composition_0026,6,final_test,,Fe Alloy,71,,0.6,8.3,"Potentiodynamic Polarization, the specimen surface was ground to a 120 grit finish and 5 cm2 was exposed to the corrodent. The potential was controlled, relative to a standard saturated calomel electrode, by a potentiostat. Following. pretreatment for 5 min at -1.5 V, the -potential was increased-rapidly to -0.5V and thereafter at a steady rate of 1V in 50 min. In this work the critical pitting potential was taken as that at which there was an anodic current flow of 10^-5 A/cm2.",5,,51.852,22.72,19.95,1.02,0,0,0,0,0,0,0,0,0,0,0,0,0
267,268,composition_0027,6,development,4,Fe Alloy,71,,0.6,8.3,"Potentiodynamic Polarization, the specimen surface was ground to a 120 grit finish and 5 cm2 was exposed to the corrodent. The potential was controlled, relative to a standard saturated calomel electrode, by a potentiostat. Following. pretreatment for 5 min at -1.5 V, the -potential was increased-rapidly to -0.5V and thereafter at a steady rate of 1V in 50 min. In this work the critical pitting potential was taken as that at which there was an anodic current flow of 10^-5 A/cm2.",4,125,50.374,22.41,19.96,2.64,0,0,0,0,0,0,0,0,0,0,0,0,0
268,269,composition_0027,6,development,4,Fe Alloy,71,,0.6,8.3,"Potentiodynamic Polarization, the specimen surface was ground to a 120 grit finish and 5 cm2 was exposed to the corrodent. The potential was controlled, relative to a standard saturated calomel electrode, by a potentiostat. Following. pretreatment for 5 min at -1.5 V, the -potential was increased-rapidly to -0.5V and thereafter at a steady rate of 1V in 50 min. In this work the critical pitting potential was taken as that at which there was an anodic current flow of 10^-5 A/cm2.",4,170,50.113,22.84,20.05,2.85,0,0,0,0,0,0,0,0,0,0,0,0,0
269,270,composition_0028,2,development,2,Fe Alloy,71,,0.6,8.3,"Potentiodynamic Polarization, the specimen surface was ground to a 120 grit finish and 5 cm2 was exposed to the corrodent. The potential was controlled, relative to a standard saturated calomel electrode, by a potentiostat. Following. pretreatment for 5 min at -1.5 V, the -potential was increased-rapidly to -0.5V and thereafter at a steady rate of 1V in 50 min. In this work the critical pitting potential was taken as that at which there was an anodic current flow of 10^-5 A/cm2.",10,920,49.662,22.35,20.39,2.73,0,0,0,0,0,0,0,0,0,0,0,0,0
270,271,composition_0027,6,development,4,Fe Alloy,71,,0.6,8.3,"Potentiodynamic Polarization, the specimen surface was ground to a 120 grit finish and 5 cm2 was exposed to the corrodent. The potential was controlled, relative to a standard saturated calomel electrode, by a potentiostat. Following. pretreatment for 5 min at -1.5 V, the -potential was increased-rapidly to -0.5V and thereafter at a steady rate of 1V in 50 min. In this work the critical pitting potential was taken as that at which there was an anodic current flow of 10^-5 A/cm2.",10,940,50.079,22.52,19.95,2.96,0,0,0,0,0,0,0,0,0,0,0,0,0
271,272,composition_0104,2,development,4,Fe Alloy,76,25,0.1,1,"Potentiodynamic Polarization, the specimens were cut from rods and mounted in epoxy resin so that the exposed surface area was about 0.8 cm^2. This surface was coarse-ground with silicon-carbide papers and then fine-ground with alumina paste.",5,245.478,65.6265,18.1,5.7,0,0,0,0,0,0,0,0,0,0,0,0,0,0
272,273,composition_0105,10,development,1,Fe Alloy,76,25,0.1,1,"Potentiodynamic Polarization, the specimens were cut from rods and mounted in epoxy resin so that the exposed surface area was about 0.8 cm^2. This surface was coarse-ground with silicon-carbide papers and then fine-ground with alumina paste.",6,260.306,66.677,17.7,5.6,0,0,0,0,0,0,0,0,0,0,0,0,0,0
273,274,composition_0105,10,development,1,Fe Alloy,76,25,0.1,1,"Potentiodynamic Polarization, the specimens were cut from rods and mounted in epoxy resin so that the exposed surface area was about 0.8 cm^2. This surface was coarse-ground with silicon-carbide papers and then fine-ground with alumina paste.",4,108.474,66.337,17.4,5.5,0,0,0,0,0,0,0,0,0,0,0,0,0,0
274,275,composition_0105,10,development,1,Fe Alloy,76,25,0.1,1,"Potentiodynamic Polarization, the specimens were cut from rods and mounted in epoxy resin so that the exposed surface area was about 0.8 cm^2. This surface was coarse-ground with silicon-carbide papers and then fine-ground with alumina paste.",7,342.953,66.17,17.8,5.2,0,0,0,0,0,0,0,0,0,0,0,0,0,0
275,276,composition_0106,4,final_test,,Fe Alloy,76,25,0.1,1,"Potentiodynamic Polarization, the specimens were cut from rods and mounted in epoxy resin so that the exposed surface area was about 0.8 cm^2. This surface was coarse-ground with silicon-carbide papers and then fine-ground with alumina paste.",7,,64.959,18.2,5.4,0,0,0,0,0,0,0,0,0,0,0,0,0,0
276,277,composition_0104,2,development,4,Fe Alloy,76,25,0.05,1,"Potentiodynamic Polarization, the specimens were cut from rods and mounted in epoxy resin so that the exposed surface area was about 0.8 cm^2. This surface was coarse-ground with silicon-carbide papers and then fine-ground with alumina paste.",7,454.478,65.6265,18.1,5.7,0,0,0,0,0,0,0,0,0,0,0,0,0,0
277,278,composition_0105,10,development,1,Fe Alloy,76,25,0.05,1,"Potentiodynamic Polarization, the specimens were cut from rods and mounted in epoxy resin so that the exposed surface area was about 0.8 cm^2. This surface was coarse-ground with silicon-carbide papers and then fine-ground with alumina paste.",7,410.531,66.677,17.7,5.6,0,0,0,0,0,0,0,0,0,0,0,0,0,0
278,279,composition_0105,10,development,1,Fe Alloy,76,25,0.05,1,"Potentiodynamic Polarization, the specimens were cut from rods and mounted in epoxy resin so that the exposed surface area was about 0.8 cm^2. This surface was coarse-ground with silicon-carbide papers and then fine-ground with alumina paste.",7,336.984,66.337,17.4,5.5,0,0,0,0,0,0,0,0,0,0,0,0,0,0
279,280,composition_0105,10,development,1,Fe Alloy,76,25,0.05,1,"Potentiodynamic Polarization, the specimens were cut from rods and mounted in epoxy resin so that the exposed surface area was about 0.8 cm^2. This surface was coarse-ground with silicon-carbide papers and then fine-ground with alumina paste.",9,698.859,66.17,17.8,5.2,0,0,0,0,0,0,0,0,0,0,0,0,0,0
280,281,composition_0106,4,final_test,,Fe Alloy,76,25,0.05,1,"Potentiodynamic Polarization, the specimens were cut from rods and mounted in epoxy resin so that the exposed surface area was about 0.8 cm^2. This surface was coarse-ground with silicon-carbide papers and then fine-ground with alumina paste.",9,,64.959,18.2,5.4,0,0,0,0,0,0,0,0,0,0,0,0,0,0
281,282,composition_0107,2,final_test,,Fe Alloy,66,25,0.1,1,"Potentiodynamic Polarization, the specimens were cut from rods and mounted in epoxy resin so that the exposed surface area was about 0.8 cm^2. This surface was coarse-ground with silicon-carbide papers and then fine-ground with alumina paste.",8,,76.9085,17.2,5.51,0,0,0,0,0,0,0,0,0,0,0,0,0,0
282,283,composition_0108,2,development,2,Fe Alloy,66,25,0.1,1,"Potentiodynamic Polarization, the specimens were cut from rods and mounted in epoxy resin so that the exposed surface area was about 0.8 cm^2. This surface was coarse-ground with silicon-carbide papers and then fine-ground with alumina paste.",2,-144.348,71.037,17.4,5.47,0,0,0,0,0,0,0,0,0,0,0,0,0,0
283,284,composition_0105,10,development,1,Fe Alloy,66,25,0.1,1,"Potentiodynamic Polarization, the specimens were cut from rods and mounted in epoxy resin so that the exposed surface area was about 0.8 cm^2. This surface was coarse-ground with silicon-carbide papers and then fine-ground with alumina paste.",2,-175.707,66.603,17.6,5.52,0,0,0,0,0,0,0,0,0,0,0,0,0,0
284,285,composition_0105,10,development,1,Fe Alloy,66,25,0.1,1,"Potentiodynamic Polarization, the specimens were cut from rods and mounted in epoxy resin so that the exposed surface area was about 0.8 cm^2. This surface was coarse-ground with silicon-carbide papers and then fine-ground with alumina paste.",2,-144.348,66.247,17.5,5.69,0,0,0,0,0,0,0,0,0,0,0,0,0,0
285,286,composition_0106,4,final_test,,Fe Alloy,66,25,0.1,1,"Potentiodynamic Polarization, the specimens were cut from rods and mounted in epoxy resin so that the exposed surface area was about 0.8 cm^2. This surface was coarse-ground with silicon-carbide papers and then fine-ground with alumina paste.",2,,64.862,17.6,5.48,0,0,0,0,0,0,0,0,0,0,0,0,0,0
286,287,composition_0109,2,final_test,,Fe Alloy,66,25,0.1,1,"Potentiodynamic Polarization, the specimens were cut from rods and mounted in epoxy resin so that the exposed surface area was about 0.8 cm^2. This surface was coarse-ground with silicon-carbide papers and then fine-ground with alumina paste.",2,,61.2245,17.6,5.44,0,0,0,0,0,0,0,0,0,0,0,0,0,0
287,288,composition_0107,2,final_test,,Fe Alloy,66,25,0.05,1,"Potentiodynamic Polarization, the specimens were cut from rods and mounted in epoxy resin so that the exposed surface area was about 0.8 cm^2. This surface was coarse-ground with silicon-carbide papers and then fine-ground with alumina paste.",10,,76.9085,17.2,5.51,0,0,0,0,0,0,0,0,0,0,0,0,0,0
288,289,composition_0108,2,development,2,Fe Alloy,66,25,0.05,1,"Potentiodynamic Polarization, the specimens were cut from rods and mounted in epoxy resin so that the exposed surface area was about 0.8 cm^2. This surface was coarse-ground with silicon-carbide papers and then fine-ground with alumina paste.",9,700.251,71.037,17.4,5.47,0,0,0,0,0,0,0,0,0,0,0,0,0,0
289,290,composition_0105,10,development,1,Fe Alloy,66,25,0.05,1,"Potentiodynamic Polarization, the specimens were cut from rods and mounted in epoxy resin so that the exposed surface area was about 0.8 cm^2. This surface was coarse-ground with silicon-carbide papers and then fine-ground with alumina paste.",5,252.864,66.603,17.6,5.52,0,0,0,0,0,0,0,0,0,0,0,0,0,0
290,291,composition_0105,10,development,1,Fe Alloy,66,25,0.05,1,"Potentiodynamic Polarization, the specimens were cut from rods and mounted in epoxy resin so that the exposed surface area was about 0.8 cm^2. This surface was coarse-ground with silicon-carbide papers and then fine-ground with alumina paste.",5,252.864,66.247,17.5,5.69,0,0,0,0,0,0,0,0,0,0,0,0,0,0
291,292,composition_0106,4,final_test,,Fe Alloy,66,25,0.05,1,"Potentiodynamic Polarization, the specimens were cut from rods and mounted in epoxy resin so that the exposed surface area was about 0.8 cm^2. This surface was coarse-ground with silicon-carbide papers and then fine-ground with alumina paste.",5,,64.862,17.6,5.48,0,0,0,0,0,0,0,0,0,0,0,0,0,0
292,293,composition_0109,2,final_test,,Fe Alloy,66,25,0.05,1,"Potentiodynamic Polarization, the specimens were cut from rods and mounted in epoxy resin so that the exposed surface area was about 0.8 cm^2. This surface was coarse-ground with silicon-carbide papers and then fine-ground with alumina paste.",5,,61.2245,17.6,5.44,0,0,0,0,0,0,0,0,0,0,0,0,0,0
293,294,composition_0110,1,development,2,Fe Alloy,33,,0,0,"Potentiodynamic Polarization, the electrochemical experiments were carried out in an inert gas glove box by using a 0.5 M H2SO4 solution which was de-aerated by purging with N2. Sample disks of 10 mm diameter were mounted in the electrochemical glass cell equipped with a platinum counter electrode and a mercurous sulfate reference electrode.",10,860.69,69.843,17,13,0,0,0,0,0,0,0,0,0,0,0,0,0,0
294,295,composition_0080,16,final_test,,Fe Alloy,33,,0,0,"Potentiodynamic Polarization, the electrochemical experiments were carried out in an inert gas glove box by using a 0.5 M H2SO4 solution which was de-aerated by purging with N2. Sample disks of 10 mm diameter were mounted in the electrochemical glass cell equipped with a platinum counter electrode and a mercurous sulfate reference electrode.",10,,71.999,18,10,0,0,0,0,0,0,0,0,0,0,0,0,0,0
295,296,composition_0111,8,development,1,Fe Alloy,34,25,1,7,"Potentiodynamic Polarization, Cu-wire was spot-welded to one side of each specimen, mounted in epoxy resin, and ground to 2000 grade silicon carbide. To avoid crevice corrosion, the specimenmount interface was carefully coated with a thin ®lm of silicone sealant. Approximately 1 cm2 of the surface was exposed to the test solution.",8,477.727,66.811,16.64,14.23,2.25,0,0,0.045,0,0,0,0,0,0,0,0,0,0
296,297,composition_0111,8,development,1,Fe Alloy,34,25,1,7,"Potentiodynamic Polarization. Potentiodynamic polarization tests were performed using a three-electrode cell system consisting of a saturated calomel electrode (SCE) as a reference, a platinum electrode as a counter, and a specimen as the working electrode. The sample was kept immersed in the test solution for 2 h at open-circuit potential. After obtaining the stable corrosion potential (Ecorr), the potential was raised in the anodic direction, from ±100 mV below Ecorr, at a scan rate of 0.2 mV/s.",9,673.938,66.757,16.56,14.26,2.27,0,0,0.073,0,0,0,0,0,0,0,0,0,0
297,298,composition_0111,8,development,1,Fe Alloy,34,25,1,7,"Potentiodynamic Polarization. Potentiodynamic polarization tests were performed using a three-electrode cell system consisting of a saturated calomel electrode (SCE) as a reference, a platinum electrode as a counter, and a specimen as the working electrode. The sample was kept immersed in the test solution for 2 h at open-circuit potential. After obtaining the stable corrosion potential (Ecorr), the potential was raised in the anodic direction, from ±100 mV below Ecorr, at a scan rate of 0.2 mV/s.",10,936.282,67.068,16.4,14.1,2.23,0,0,0.064,0,0,0,0,0,0,0,0,0,0
298,299,composition_0111,8,development,1,Fe Alloy,34,25,1,7,"Potentiodynamic Polarization. Potentiodynamic polarization tests were performed using a three-electrode cell system consisting of a saturated calomel electrode (SCE) as a reference, a platinum electrode as a counter, and a specimen as the working electrode. The sample was kept immersed in the test solution for 2 h at open-circuit potential. After obtaining the stable corrosion potential (Ecorr), the potential was raised in the anodic direction, from ±100 mV below Ecorr, at a scan rate of 0.2 mV/s.",10,1168.83,66.989,16.36,14.08,2.29,0,0,0.078,0,0,0,0,0,0,0,0,0,0
299,300,composition_0112,1,development,4,Fe Alloy,34,25,1,7,"Potentiodynamic Polarization. Potentiodynamic polarization tests were performed using a three-electrode cell system consisting of a saturated calomel electrode (SCE) as a reference, a platinum electrode as a counter, and a specimen as the working electrode. The sample was kept immersed in the test solution for 2 h at open-circuit potential. After obtaining the stable corrosion potential (Ecorr), the potential was raised in the anodic direction, from ±100 mV below Ecorr, at a scan rate of 0.2 mV/s.",7,440,46.203,16.91,14.29,2.18,0,0,0.01,0,0,0,0,0,0,0,0,0,0
