Repository: colfab98/tabicl

# Current analysis artifacts

This directory retains the evidence and shared utilities for the final CorrPFN
EPIT implementation. The project description is in [main3.tex](../../main3.tex);
the historical research narrative remains in [main2.tex](../../main2.tex).
The final study is `epit_pipeline_optuna_empirical_features_scm_target_v7`, with
Trial 56 and development-selected checkpoint `step-2500.ckpt`.

## Final pipeline

Paths below are relative to `epit_pipeline/`.

| Path | Why it is retained |
| --- | --- |
| `splits_v2/` | Frozen composition-group assignments, manifest, lock, and report for the 608 development / 152 final-test partition and five development folds. |

File: corrosion_datasets/analysis/epit_pipeline/splits_v2/split_assignments.csv (part 5 of 8)
task_row_index,source_no,composition_group,composition_group_rows,outer_split,optuna_validation_fold,material_class,reference,temperature_celsius,chloride_molar,pH,test_method,target_decile,target_mV_SCE_development_only,"Composition, wt.% Fe","Composition, wt.% Cr","Composition, wt.% Ni","Composition, wt.% Mo","Composition, wt.% W","Composition, wt.% Nb","Composition, wt.% Al","Composition, wt.% V","Composition, wt.% Ta","Composition, wt.% Re","Composition, wt.% Ce","Composition, wt.% Ti","Composition, wt.% Co","Composition, wt.% B","Composition, wt.% Mg","Composition, wt.% Y","Composition, wt.% Gd"
300,301,composition_0111,8,development,1,Fe Alloy,34,25,0.5,0.3,"Potentiodynamic Polarization. Potentiodynamic polarization tests were performed using a three-electrode cell system consisting of a saturated calomel electrode (SCE) as a reference, a platinum electrode as a counter, and a specimen as the working electrode. The sample was kept immersed in the test solution for 2 h at open-circuit potential. After obtaining the stable corrosion potential (Ecorr), the potential was raised in the anodic direction, from ±100 mV below Ecorr, at a scan rate of 0.2 mV/s.",5,203.355,66.811,16.64,14.23,2.25,0,0,0.045,0,0,0,0,0,0,0,0,0,0
301,302,composition_0111,8,development,1,Fe Alloy,34,25,0.5,0.3,"Potentiodynamic Polarization. Potentiodynamic polarization tests were performed using a three-electrode cell system consisting of a saturated calomel electrode (SCE) as a reference, a platinum electrode as a counter, and a specimen as the working electrode. The sample was kept immersed in the test solution for 2 h at open-circuit potential. After obtaining the stable corrosion potential (Ecorr), the potential was raised in the anodic direction, from ±100 mV below Ecorr, at a scan rate of 0.2 mV/s.",5,254.095,66.757,16.56,14.26,2.27,0,0,0.073,0,0,0,0,0,0,0,0,0,0
302,303,composition_0111,8,development,1,Fe Alloy,34,25,0.5,0.3,"Potentiodynamic Polarization. Potentiodynamic polarization tests were performed using a three-electrode cell system consisting of a saturated calomel electrode (SCE) as a reference, a platinum electrode as a counter, and a specimen as the working electrode. The sample was kept immersed in the test solution for 2 h at open-circuit potential. After obtaining the stable corrosion potential (Ecorr), the potential was raised in the anodic direction, from ±100 mV below Ecorr, at a scan rate of 0.2 mV/s.",6,304.877,67.068,16.4,14.1,2.23,0,0,0.064,0,0,0,0,0,0,0,0,0,0
303,304,composition_0111,8,development,1,Fe Alloy,34,25,0.5,0.3,"Potentiodynamic Polarization. Potentiodynamic polarization tests were performed using a three-electrode cell system consisting of a saturated calomel electrode (SCE) as a reference, a platinum electrode as a counter, and a specimen as the working electrode. The sample was kept immersed in the test solution for 2 h at open-circuit potential. After obtaining the stable corrosion potential (Ecorr), the potential was raised in the anodic direction, from ±100 mV below Ecorr, at a scan rate of 0.2 mV/s.",7,345.684,66.989,16.36,14.08,2.29,0,0,0.078,0,0,0,0,0,0,0,0,0,0
304,305,composition_0113,2,development,1,Fe Alloy,35,22,0.5,1,"Potentiodynamic Polarization. Polarization was performed in an electrochemical cell attached to the ESCA instrument. The arrangement allows the samples to be transferred to the analyser without air exposure. The electrolyte was de-aerated by Ar bubbling for 2 h before exposure. The samples were activated at - 700 mV for 10 min. The sweep rate at the potentiodynamic tests was 1 mVs_‘. The samples prepared for the ESCA analyses were polarized by stepping the potential from the activation potential to the potentials - 75, 500 and 800 mV (SCE). The potentials were maintained for 10 min and 2 h.",9,841.509,53.812,19.86,19.98,5.99,0.03,0,0,0,0,0,0,0,0,0,0,0,0
305,306,composition_0113,2,development,1,Fe Alloy,35,22,0.5,1,"Potentiodynamic Polarization. Polarization was performed in an electrochemical cell attached to the ESCA instrument. The arrangement allows the samples to be transferred to the analyser without air exposure. The electrolyte was de-aerated by Ar bubbling for 2 h before exposure. The samples were activated at - 700 mV for 10 min. The sweep rate at the potentiodynamic tests was 1 mVs_‘. The samples prepared for the ESCA analyses were polarized by stepping the potential from the activation potential to the potentials - 75, 500 and 800 mV (SCE). The potentials were maintained for 10 min and 2 h.",9,841.509,53.854,19.74,19.96,5.96,0.03,0,0,0,0,0,0,0,0,0,0,0,0
306,307,composition_0114,2,final_test,,Fe Alloy,10,30,0.53,,ASTM G1,10,,67.215,25.1,5,2.46,0,0,0,0,0,0,0,0,0,0,0,0,0
307,308,composition_0114,2,final_test,,Fe Alloy,10,30,0.53,,ASTM G1,4,,66.948,25.3,5.23,2.44,0,0,0,0,0,0,0,0,0,0,0,0,0
308,309,composition_0080,16,final_test,,Fe Alloy,84,30,1e-06,0,ASTM G1,9,,71.93,18,10,0,0,0,0,0,0,0,0,0,0,0,0,0,0
309,310,composition_0115,3,development,3,Fe Alloy,84,30,1e-06,0,ASTM G1,8,600,82.93,17,0,0,0,0,0,0,0,0,0,0,0,0,0,0,0
310,311,composition_0116,4,development,2,Fe Alloy,84,30,1e-06,0,ASTM G1,9,815,68.93,18,10,3,0,0,0,0,0,0,0,0,0,0,0,0,0
311,312,composition_0117,1,final_test,,Fe Alloy,84,30,1e-06,0,ASTMG1,9,,43.44,20,29,3,0,1,0,0,0,0,0,0,0,0,0,0,0
312,313,composition_0080,16,final_test,,Fe Alloy,84,30,1e-06,0,ASTMG1,9,,71.93,18,10,0,0,0,0,0,0,0,0,0,0,0,0,0,0
313,314,composition_0116,4,development,2,Fe Alloy,84,30,1e-06,0,ASTMG1,10,870,68.93,18,10,3,0,0,0,0,0,0,0,0,0,0,0,0,0
314,315,composition_0116,4,development,2,Fe Alloy,84,30,1e-06,0,ASTMG1,10,880,68.965,18,10,3,0,0,0,0,0,0,0,0,0,0,0,0,0
315,316,composition_0118,1,development,4,Fe Alloy,84,30,1e-06,0,ASTMG1,9,810,67.93,18,10,3,0,1,0,0,0,0,0,0,0,0,0,0,0
316,317,composition_0080,16,final_test,,Fe Alloy,84,30,0.53,,ASTMG1,2,,72,18,10,0,0,0,0,0,0,0,0,0,0,0,0,0,0
317,318,composition_0116,4,development,2,Fe Alloy,84,30,0.53,,ASTMG1,5,200,69,18,10,3,0,0,0,0,0,0,0,0,0,0,0,0,0
318,319,composition_0119,5,development,3,Fe Alloy,84,30,0.53,,ASTMG1,9,850,64,25,5.5,2.5,0,0,0,0,0,0,0,0,0,0,0,0,0
319,320,composition_0119,5,development,3,Fe Alloy,84,30,1e-06,-1,ASTMG1,10,940,64,25,5.5,2.5,0,0,0,0,0,0,0,0,0,0,0,0,0
320,321,composition_0119,5,development,3,Fe Alloy,84,30,0.53,,ASTMG1,10,920,64,25,5.5,2.5,0,0,0,0,0,0,0,0,0,0,0,0,0
321,322,composition_0119,5,development,3,Fe Alloy,84,30,0.53,,ASTMG1,3,80,64,25,5.5,2.5,0,0,0,0,0,0,0,0,0,0,0,0,0
322,323,composition_0119,5,development,3,Fe Alloy,84,30,0.53,,ASTMG!,3,40,64,25,5.5,2.5,0,0,0,0,0,0,0,0,0,0,0,0,0
323,324,composition_0120,2,development,4,Fe Alloy,85,30,0.53,,NA,10,906,63.17,25.5,5.5,3,0,0,0,0,0,0,0,0,0,0,0,0,0
324,325,composition_0120,2,development,4,Fe Alloy,85,40,0.53,,NA,7,406,63.17,25.5,5.5,3,0,0,0,0,0,0,0,0,0,0,0,0,0
325,326,composition_0121,3,development,5,Fe Alloy,85,40,0.53,,NA,10,906,61.07,27.5,7.5,2.5,0,0,0,0,0,0,0,0,0,0,0,0,0
326,327,composition_0121,3,development,5,Fe Alloy,85,50,0.53,,NA,9,806,61.07,27.5,7.5,2.5,0,0,0,0,0,0,0,0,0,0,0,0,0
327,328,composition_0121,3,development,5,Fe Alloy,85,60,0.53,,NA,6,266,61.07,27.5,7.5,2.5,0,0,0,0,0,0,0,0,0,0,0,0,0
328,329,composition_0122,3,final_test,,Fe Alloy,85,20,0.53,,NA,10,,43.87,21,28.5,4,0,0,0,0,0,0,0,0,0,0,0,0,0
329,330,composition_0122,3,final_test,,Fe Alloy,85,30,0.53,,NA,9,,43.87,21,28.5,4,0,0,0,0,0,0,0,0,0,0,0,0,0
330,331,composition_0122,3,final_test,,Fe Alloy,85,40,0.53,,NA,6,,43.87,21,28.5,4,0,0,0,0,0,0,0,0,0,0,0,0,0
331,332,composition_0123,1,development,2,Other,1,25,0.1,7,"Potentiostatic Polarization. The experimental procedure was to first polarize the electrode potentiostatically at the least noble potential within the passive region for at least 15 min in order to achieve steady-state passivity. The potential was then advanced in stages of 50 mV, allowing 5 min between each change. Initially the current decreased or remained constant after each potential adjustment, but eventually a steadily increasing current at some potential V'c indicated the onset of pitting (or of transpassivity). Steady-state values Vc were obtained subsequently by holding the potential for long times at a fixed value and then observing pitting or the lack of it under a low power microscope. The lowest potential for which pitting could not be observed after a 10-hr or longer period of constant polarization was considered to be the steady-state value Vc. Reproducibility was in the order of ±5 mv.",4,137,25.061,15,59.939,0,0,0,0,0,0,0,0,0,0,0,0,0,0
332,333,composition_0124,17,development,4,Fe Alloy,1,25,0.1,7,"Potentiostatic Polarization. The experimental procedure was to first polarize the electrode potentiostatically at the least noble potential within the passive region for at least 15 min in order to achieve steady-state passivity. The potential was then advanced in stages of 50 mV, allowing 5 min between each change. Initially the current decreased or remained constant after each potential adjustment, but eventually a steadily increasing current at some potential V'c indicated the onset of pitting (or of transpassivity). Steady-state values Vc were obtained subsequently by holding the potential for long times at a fixed value and then observing pitting or the lack of it under a low power microscope. The lowest potential for which pitting could not be observed after a 10-hr or longer period of constant polarization was considered to be the steady-state value Vc. Reproducibility was in the order of ±5 mv.",3,33,72,15,13,0,0,0,0,0,0,0,0,0,0,0,0,0,0
333,334,composition_0124,17,development,4,Fe Alloy,1,25,0.1,7,"Potentiostatic Polarization. The experimental procedure was to first polarize the electrode potentiostatically at the least noble potential within the passive region for at least 15 min in order to achieve steady-state passivity. The potential was then advanced in stages of 50 mV, allowing 5 min between each change. Initially the current decreased or remained constant after each potential adjustment, but eventually a steadily increasing current at some potential V'c indicated the onset of pitting (or of transpassivity). Steady-state values Vc were obtained subsequently by holding the potential for long times at a fixed value and then observing pitting or the lack of it under a low power microscope. The lowest potential for which pitting could not be observed after a 10-hr or longer period of constant polarization was considered to be the steady-state value Vc. Reproducibility was in the order of ±5 mv.",3,58,71.564,15,13,0.436,0,0,0,0,0,0,0,0,0,0,0,0,0
334,335,composition_0124,17,development,4,Fe Alloy,1,25,0.1,7,"Potentiostatic Polarization. The experimental procedure was to first polarize the electrode potentiostatically at the least noble potential within the passive region for at least 15 min in order to achieve steady-state passivity. The potential was then advanced in stages of 50 mV, allowing 5 min between each change. Initially the current decreased or remained constant after each potential adjustment, but eventually a steadily increasing current at some potential V'c indicated the onset of pitting (or of transpassivity). Steady-state values Vc were obtained subsequently by holding the potential for long times at a fixed value and then observing pitting or the lack of it under a low power microscope. The lowest potential for which pitting could not be observed after a 10-hr or longer period of constant polarization was considered to be the steady-state value Vc. Reproducibility was in the order of ±5 mv.",4,98,71.046,15,13,0.954,0,0,0,0,0,0,0,0,0,0,0,0,0
335,336,composition_0124,17,development,4,Fe Alloy,1,25,0.1,7,"Potentiostatic Polarization. The experimental procedure was to first polarize the electrode potentiostatically at the least noble potential within the passive region for at least 15 min in order to achieve steady-state passivity. The potential was then advanced in stages of 50 mV, allowing 5 min between each change. Initially the current decreased or remained constant after each potential adjustment, but eventually a steadily increasing current at some potential V'c indicated the onset of pitting (or of transpassivity). Steady-state values Vc were obtained subsequently by holding the potential for long times at a fixed value and then observing pitting or the lack of it under a low power microscope. The lowest potential for which pitting could not be observed after a 10-hr or longer period of constant polarization was considered to be the steady-state value Vc. Reproducibility was in the order of ±5 mv.",4,162,70.552,15,13,1.448,0,0,0,0,0,0,0,0,0,0,0,0,0
336,337,composition_0124,17,development,4,Fe Alloy,1,25,0.1,7,"Potentiostatic Polarization. The experimental procedure was to first polarize the electrode potentiostatically at the least noble potential within the passive region for at least 15 min in order to achieve steady-state passivity. The potential was then advanced in stages of 50 mV, allowing 5 min between each change. Initially the current decreased or remained constant after each potential adjustment, but eventually a steadily increasing current at some potential V'c indicated the onset of pitting (or of transpassivity). Steady-state values Vc were obtained subsequently by holding the potential for long times at a fixed value and then observing pitting or the lack of it under a low power microscope. The lowest potential for which pitting could not be observed after a 10-hr or longer period of constant polarization was considered to be the steady-state value Vc. Reproducibility was in the order of ±5 mv.",6,290,70.096,15,13,1.904,0,0,0,0,0,0,0,0,0,0,0,0,0
337,338,composition_0124,17,development,4,Fe Alloy,1,25,0.1,7,"Potentiostatic Polarization. The experimental procedure was to first polarize the electrode potentiostatically at the least noble potential within the passive region for at least 15 min in order to achieve steady-state passivity. The potential was then advanced in stages of 50 mV, allowing 5 min between each change. Initially the current decreased or remained constant after each potential adjustment, but eventually a steadily increasing current at some potential V'c indicated the onset of pitting (or of transpassivity). Steady-state values Vc were obtained subsequently by holding the potential for long times at a fixed value and then observing pitting or the lack of it under a low power microscope. The lowest potential for which pitting could not be observed after a 10-hr or longer period of constant polarization was considered to be the steady-state value Vc. Reproducibility was in the order of ±5 mv.",8,481,69.582,15,13,2.418,0,0,0,0,0,0,0,0,0,0,0,0,0
338,339,composition_0124,17,development,4,Fe Alloy,1,0,0.1,7,"Potentiostatic Polarization. The experimental procedure was to first polarize the electrode potentiostatically at the least noble potential within the passive region for at least 15 min in order to achieve steady-state passivity. The potential was then advanced in stages of 50 mV, allowing 5 min between each change. Initially the current decreased or remained constant after each potential adjustment, but eventually a steadily increasing current at some potential V'c indicated the onset of pitting (or of transpassivity). Steady-state values Vc were obtained subsequently by holding the potential for long times at a fixed value and then observing pitting or the lack of it under a low power microscope. The lowest potential for which pitting could not be observed after a 10-hr or longer period of constant polarization was considered to be the steady-state value Vc. Reproducibility was in the order of ±5 mv.",8,558,71.994,15,13,0.006,0,0,0,0,0,0,0,0,0,0,0,0,0
339,340,composition_0124,17,development,4,Fe Alloy,1,0,0.1,7,"Potentiostatic Polarization. The experimental procedure was to first polarize the electrode potentiostatically at the least noble potential within the passive region for at least 15 min in order to achieve steady-state passivity. The potential was then advanced in stages of 50 mV, allowing 5 min between each change. Initially the current decreased or remained constant after each potential adjustment, but eventually a steadily increasing current at some potential V'c indicated the onset of pitting (or of transpassivity). Steady-state values Vc were obtained subsequently by holding the potential for long times at a fixed value and then observing pitting or the lack of it under a low power microscope. The lowest potential for which pitting could not be observed after a 10-hr or longer period of constant polarization was considered to be the steady-state value Vc. Reproducibility was in the order of ±5 mv.",5,253,71.557,15,13,0.443,0,0,0,0,0,0,0,0,0,0,0,0,0
340,341,composition_0124,17,development,4,Fe Alloy,1,0,0.1,7,"Potentiostatic Polarization. The experimental procedure was to first polarize the electrode potentiostatically at the least noble potential within the passive region for at least 15 min in order to achieve steady-state passivity. The potential was then advanced in stages of 50 mV, allowing 5 min between each change. Initially the current decreased or remained constant after each potential adjustment, but eventually a steadily increasing current at some potential V'c indicated the onset of pitting (or of transpassivity). Steady-state values Vc were obtained subsequently by holding the potential for long times at a fixed value and then observing pitting or the lack of it under a low power microscope. The lowest potential for which pitting could not be observed after a 10-hr or longer period of constant polarization was considered to be the steady-state value Vc. Reproducibility was in the order of ±5 mv.",4,176,71.045,15,13,0.955,0,0,0,0,0,0,0,0,0,0,0,0,0
341,342,composition_0124,17,development,4,Fe Alloy,1,0,0.1,7,"Potentiostatic Polarization. The experimental procedure was to first polarize the electrode potentiostatically at the least noble potential within the passive region for at least 15 min in order to achieve steady-state passivity. The potential was then advanced in stages of 50 mV, allowing 5 min between each change. Initially the current decreased or remained constant after each potential adjustment, but eventually a steadily increasing current at some potential V'c indicated the onset of pitting (or of transpassivity). Steady-state values Vc were obtained subsequently by holding the potential for long times at a fixed value and then observing pitting or the lack of it under a low power microscope. The lowest potential for which pitting could not be observed after a 10-hr or longer period of constant polarization was considered to be the steady-state value Vc. Reproducibility was in the order of ±5 mv.",4,139,70.552,15,13,1.448,0,0,0,0,0,0,0,0,0,0,0,0,0
342,343,composition_0124,17,development,4,Fe Alloy,1,0,0.1,7,"Potentiostatic Polarization. The experimental procedure was to first polarize the electrode potentiostatically at the least noble potential within the passive region for at least 15 min in order to achieve steady-state passivity. The potential was then advanced in stages of 50 mV, allowing 5 min between each change. Initially the current decreased or remained constant after each potential adjustment, but eventually a steadily increasing current at some potential V'c indicated the onset of pitting (or of transpassivity). Steady-state values Vc were obtained subsequently by holding the potential for long times at a fixed value and then observing pitting or the lack of it under a low power microscope. The lowest potential for which pitting could not be observed after a 10-hr or longer period of constant polarization was considered to be the steady-state value Vc. Reproducibility was in the order of ±5 mv.",3,78,70.089,15,13,1.911,0,0,0,0,0,0,0,0,0,0,0,0,0
343,344,composition_0124,17,development,4,Fe Alloy,1,0,0,7,"Potentiostatic Polarization. The experimental procedure was to first polarize the electrode potentiostatically at the least noble potential within the passive region for at least 15 min in order to achieve steady-state passivity. The potential was then advanced in stages of 50 mV, allowing 5 min between each change. Initially the current decreased or remained constant after each potential adjustment, but eventually a steadily increasing current at some potential V'c indicated the onset of pitting (or of transpassivity). Steady-state values Vc were obtained subsequently by holding the potential for long times at a fixed value and then observing pitting or the lack of it under a low power microscope. The lowest potential for which pitting could not be observed after a 10-hr or longer period of constant polarization was considered to be the steady-state value Vc. Reproducibility was in the order of ±5 mv.",4,179,71.994,15,13,0.006,0,0,0,0,0,0,0,0,0,0,0,0,0
344,345,composition_0124,17,development,4,Fe Alloy,1,0,0,7,"Potentiostatic Polarization. The experimental procedure was to first polarize the electrode potentiostatically at the least noble potential within the passive region for at least 15 min in order to achieve steady-state passivity. The potential was then advanced in stages of 50 mV, allowing 5 min between each change. Initially the current decreased or remained constant after each potential adjustment, but eventually a steadily increasing current at some potential V'c indicated the onset of pitting (or of transpassivity). Steady-state values Vc were obtained subsequently by holding the potential for long times at a fixed value and then observing pitting or the lack of it under a low power microscope. The lowest potential for which pitting could not be observed after a 10-hr or longer period of constant polarization was considered to be the steady-state value Vc. Reproducibility was in the order of ±5 mv.",3,68,71.557,15,13,0.443,0,0,0,0,0,0,0,0,0,0,0,0,0
345,346,composition_0124,17,development,4,Fe Alloy,1,25,0,7,"Potentiostatic Polarization. The experimental procedure was to first polarize the electrode potentiostatically at the least noble potential within the passive region for at least 15 min in order to achieve steady-state passivity. The potential was then advanced in stages of 50 mV, allowing 5 min between each change. Initially the current decreased or remained constant after each potential adjustment, but eventually a steadily increasing current at some potential V'c indicated the onset of pitting (or of transpassivity). Steady-state values Vc were obtained subsequently by holding the potential for long times at a fixed value and then observing pitting or the lack of it under a low power microscope. The lowest potential for which pitting could not be observed after a 10-hr or longer period of constant polarization was considered to be the steady-state value Vc. Reproducibility was in the order of ±5 mv.",6,295,71.984,15,13,0.016,0,0,0,0,0,0,0,0,0,0,0,0,0
346,347,composition_0124,17,development,4,Fe Alloy,1,25,0,7,"Potentiostatic Polarization. The experimental procedure was to first polarize the electrode potentiostatically at the least noble potential within the passive region for at least 15 min in order to achieve steady-state passivity. The potential was then advanced in stages of 50 mV, allowing 5 min between each change. Initially the current decreased or remained constant after each potential adjustment, but eventually a steadily increasing current at some potential V'c indicated the onset of pitting (or of transpassivity). Steady-state values Vc were obtained subsequently by holding the potential for long times at a fixed value and then observing pitting or the lack of it under a low power microscope. The lowest potential for which pitting could not be observed after a 10-hr or longer period of constant polarization was considered to be the steady-state value Vc. Reproducibility was in the order of ±5 mv.",6,281,71.551,15,13,0.449,0,0,0,0,0,0,0,0,0,0,0,0,0
347,348,composition_0124,17,development,4,Fe Alloy,1,25,0,7,"Potentiostatic Polarization. The experimental procedure was to first polarize the electrode potentiostatically at the least noble potential within the passive region for at least 15 min in order to achieve steady-state passivity. The potential was then advanced in stages of 50 mV, allowing 5 min between each change. Initially the current decreased or remained constant after each potential adjustment, but eventually a steadily increasing current at some potential V'c indicated the onset of pitting (or of transpassivity). Steady-state values Vc were obtained subsequently by holding the potential for long times at a fixed value and then observing pitting or the lack of it under a low power microscope. The lowest potential for which pitting could not be observed after a 10-hr or longer period of constant polarization was considered to be the steady-state value Vc. Reproducibility was in the order of ±5 mv.",6,265,70.554,15,13,1.446,0,0,0,0,0,0,0,0,0,0,0,0,0
348,349,composition_0124,17,development,4,Fe Alloy,1,25,0,7,"Potentiostatic Polarization. The experimental procedure was to first polarize the electrode potentiostatically at the least noble potential within the passive region for at least 15 min in order to achieve steady-state passivity. The potential was then advanced in stages of 50 mV, allowing 5 min between each change. Initially the current decreased or remained constant after each potential adjustment, but eventually a steadily increasing current at some potential V'c indicated the onset of pitting (or of transpassivity). Steady-state values Vc were obtained subsequently by holding the potential for long times at a fixed value and then observing pitting or the lack of it under a low power microscope. The lowest potential for which pitting could not be observed after a 10-hr or longer period of constant polarization was considered to be the steady-state value Vc. Reproducibility was in the order of ±5 mv.",5,226,69.605,15,13,2.395,0,0,0,0,0,0,0,0,0,0,0,0,0
349,350,composition_0049,5,development,3,Fe Alloy,11,29.6,0.1,1,"Potentiodynamic Polarization. The onset of pitting was marked by a sharp and sudden increase in polarization current. The potential scanning was stopped at the pitting potential, and the electrode was allowed to pit for 20 to 30 min. It was then removed from the solution, the tape was stripped, and its surface was examined for pitting and possible crevice corrosion. The potential scanning was usually started at -0.7 to -0.6v, with respect to the saturated calomel electrode (SCE); the scanning was always into the passive potential region. In some experiments, the potential of an actively corroding electrode was changed almost instantaneously to a selected potential in a passive range by switching on a potentiostat, with a potential preset at a desired value.",4,180,81.898,16.3,0.33,0,0,0,0,0,0,0,0,0,0,0,0,0,0
350,351,composition_0125,1,development,3,Fe Alloy,11,29.6,0.1,1,"Potentiodynamic Polarization. The onset of pitting was marked by a sharp and sudden increase in polarization current. The potential scanning was stopped at the pitting potential, and the electrode was allowed to pit for 20 to 30 min. It was then removed from the solution, the tape was stripped, and its surface was examined for pitting and possible crevice corrosion. The potential scanning was usually started at -0.7 to -0.6v, with respect to the saturated calomel electrode (SCE); the scanning was always into the passive potential region. In some experiments, the potential of an actively corroding electrode was changed almost instantaneously to a selected potential in a passive range by switching on a potentiostat, with a potential preset at a desired value.",4,190,81.028,16.52,0.3,0.99,0,0,0,0,0,0,0,0,0,0,0,0,0
351,352,composition_0115,3,development,3,Fe Alloy,11,29.6,0.1,1,"Potentiodynamic Polarization. The onset of pitting was marked by a sharp and sudden increase in polarization current. The potential scanning was stopped at the pitting potential, and the electrode was allowed to pit for 20 to 30 min. It was then removed from the solution, the tape was stripped, and its surface was examined for pitting and possible crevice corrosion. The potential scanning was usually started at -0.7 to -0.6v, with respect to the saturated calomel electrode (SCE); the scanning was always into the passive potential region. In some experiments, the potential of an actively corroding electrode was changed almost instantaneously to a selected potential in a passive range by switching on a potentiostat, with a potential preset at a desired value.",5,260,82.8115,17.08,0,0.03,0,0,0,0,0,0,0,0,0,0,0,0,0
352,353,composition_0126,1,development,5,Fe Alloy,11,29.6,0.1,1,"Potentiodynamic Polarization. The onset of pitting was marked by a sharp and sudden increase in polarization current. The potential scanning was stopped at the pitting potential, and the electrode was allowed to pit for 20 to 30 min. It was then removed from the solution, the tape was stripped, and its surface was examined for pitting and possible crevice corrosion. The potential scanning was usually started at -0.7 to -0.6v, with respect to the saturated calomel electrode (SCE); the scanning was always into the passive potential region. In some experiments, the potential of an actively corroding electrode was changed almost instantaneously to a selected potential in a passive range by switching on a potentiostat, with a potential preset at a desired value.",6,320,81.9654,16.93,0,1.04,0,0,0,0,0,0,0,0,0,0,0,0,0
353,354,composition_0127,1,development,4,Fe Alloy,11,29.6,0.1,1,"Potentiodynamic Polarization. The onset of pitting was marked by a sharp and sudden increase in polarization current. The potential scanning was stopped at the pitting potential, and the electrode was allowed to pit for 20 to 30 min. It was then removed from the solution, the tape was stripped, and its surface was examined for pitting and possible crevice corrosion. The potential scanning was usually started at -0.7 to -0.6v, with respect to the saturated calomel electrode (SCE); the scanning was always into the passive potential region. In some experiments, the potential of an actively corroding electrode was changed almost instantaneously to a selected potential in a passive range by switching on a potentiostat, with a potential preset at a desired value.",9,800,80.2552,16.68,0,2.99,0,0,0,0,0,0,0,0,0,0,0,0,0
354,355,composition_0128,1,development,3,Fe Alloy,11,24,0.1,1,"Potentiodynamic Polarization. The onset of pitting was marked by a sharp and sudden increase in polarization current. The potential scanning was stopped at the pitting potential, and the electrode was allowed to pit for 20 to 30 min. It was then removed from the solution, the tape was stripped, and its surface was examined for pitting and possible crevice corrosion. The potential scanning was usually started at -0.7 to -0.6v, with respect to the saturated calomel electrode (SCE); the scanning was always into the passive potential region. In some experiments, the potential of an actively corroding electrode was changed almost instantaneously to a selected potential in a passive range by switching on a potentiostat, with a potential preset at a desired value.",6,310,79.38,18.53,0.11,1.95,0,0,0,0,0,0,0,0,0,0,0,0,0
355,356,composition_0129,2,development,4,Fe Alloy,11,24,0.1,1,"Potentiodynamic Polarization. The onset of pitting was marked by a sharp and sudden increase in polarization current. The potential scanning was stopped at the pitting potential, and the electrode was allowed to pit for 20 to 30 min. It was then removed from the solution, the tape was stripped, and its surface was examined for pitting and possible crevice corrosion. The potential scanning was usually started at -0.7 to -0.6v, with respect to the saturated calomel electrode (SCE); the scanning was always into the passive potential region. In some experiments, the potential of an actively corroding electrode was changed almost instantaneously to a selected potential in a passive range by switching on a potentiostat, with a potential preset at a desired value.",7,350,78.87,18.53,0.62,1.95,0,0,0,0,0,0,0,0,0,0,0,0,0
356,357,composition_0129,2,development,4,Fe Alloy,11,24,0.1,1,"Potentiodynamic Polarization. The onset of pitting was marked by a sharp and sudden increase in polarization current. The potential scanning was stopped at the pitting potential, and the electrode was allowed to pit for 20 to 30 min. It was then removed from the solution, the tape was stripped, and its surface was examined for pitting and possible crevice corrosion. The potential scanning was usually started at -0.7 to -0.6v, with respect to the saturated calomel electrode (SCE); the scanning was always into the passive potential region. In some experiments, the potential of an actively corroding electrode was changed almost instantaneously to a selected potential in a passive range by switching on a potentiostat, with a potential preset at a desired value.",7,340,78.409,18.53,1.08,1.95,0,0,0,0,0,0,0,0,0,0,0,0,0
357,358,composition_0130,1,development,5,Fe Alloy,11,24,0.1,1,"Potentiodynamic Polarization. The onset of pitting was marked by a sharp and sudden increase in polarization current. The potential scanning was stopped at the pitting potential, and the electrode was allowed to pit for 20 to 30 min. It was then removed from the solution, the tape was stripped, and its surface was examined for pitting and possible crevice corrosion. The potential scanning was usually started at -0.7 to -0.6v, with respect to the saturated calomel electrode (SCE); the scanning was always into the passive potential region. In some experiments, the potential of an actively corroding electrode was changed almost instantaneously to a selected potential in a passive range by switching on a potentiostat, with a potential preset at a desired value.",9,800,78.791,18.45,0.11,1.97,0,0,0,0,0,0,0,0.47,0,0,0,0,0
358,359,composition_0131,1,development,4,Fe Alloy,11,24,0.1,1,"Potentiodynamic Polarization. The onset of pitting was marked by a sharp and sudden increase in polarization current. The potential scanning was stopped at the pitting potential, and the electrode was allowed to pit for 20 to 30 min. It was then removed from the solution, the tape was stripped, and its surface was examined for pitting and possible crevice corrosion. The potential scanning was usually started at -0.7 to -0.6v, with respect to the saturated calomel electrode (SCE); the scanning was always into the passive potential region. In some experiments, the potential of an actively corroding electrode was changed almost instantaneously to a selected potential in a passive range by switching on a potentiostat, with a potential preset at a desired value.",9,630,77.592,18.5,0,1.97,0,0,0,0,0,0,0,1.88,0,0,0,0,0
359,360,composition_0132,1,development,4,Fe Alloy,11,24,0.1,1,"Potentiodynamic Polarization. The onset of pitting was marked by a sharp and sudden increase in polarization current. The potential scanning was stopped at the pitting potential, and the electrode was allowed to pit for 20 to 30 min. It was then removed from the solution, the tape was stripped, and its surface was examined for pitting and possible crevice corrosion. The potential scanning was usually started at -0.7 to -0.6v, with respect to the saturated calomel electrode (SCE); the scanning was always into the passive potential region. In some experiments, the potential of an actively corroding electrode was changed almost instantaneously to a selected potential in a passive range by switching on a potentiostat, with a potential preset at a desired value.",9,800,77.818,18.7,0.57,1.97,0,0,0,0,0,0,0,0.91,0,0,0,0,0
360,361,composition_0133,1,development,1,Fe Alloy,11,24,0.1,1,"Potentiodynamic Polarization. The onset of pitting was marked by a sharp and sudden increase in polarization current. The potential scanning was stopped at the pitting potential, and the electrode was allowed to pit for 20 to 30 min. It was then removed from the solution, the tape was stripped, and its surface was examined for pitting and possible crevice corrosion. The potential scanning was usually started at -0.7 to -0.6v, with respect to the saturated calomel electrode (SCE); the scanning was always into the passive potential region. In some experiments, the potential of an actively corroding electrode was changed almost instantaneously to a selected potential in a passive range by switching on a potentiostat, with a potential preset at a desired value.",9,620,75.47,18.7,2.08,1.97,0,0,0,0,0,0,0,1.75,0,0,0,0,0
361,362,composition_0134,7,development,2,Fe Alloy,12,25,0.1,7,Potentiodynamic Polarization,7,400,67.454,17.93,14.38,0,0,0,0,0,0,0,0.2,0,0,0,0,0,0
362,363,composition_0134,7,development,2,Fe Alloy,12,25,0.1,7,Potentiodynamic Polarization,6,279,67.151,17.93,14.38,0,0,0,0,0,0,0,0.503,0,0,0,0,0,0
363,364,composition_0134,7,development,2,Fe Alloy,12,25,0.1,7,Potentiodynamic Polarization,7,395,66.654,17.93,14.38,0,0,0,0,0,0,0,1,0,0,0,0,0,0
364,365,composition_0135,1,development,1,Fe Alloy,12,25,0.1,7,Potentiodynamic Polarization,8,535,66.664,17.93,14.38,0,0,0,0,0,0,0.99,0,0,0,0,0,0,0
365,366,composition_0136,1,final_test,,Fe Alloy,12,25,0.1,7,Potentiodynamic Polarization,9,,65.154,17.93,14.38,0,0,0,0,0,0,2.5,0,0,0,0,0,0,0
366,367,composition_0134,7,development,2,Fe Alloy,12,25,0.1,7,Potentiodynamic Polarization,7,418,67.464,17.93,14.38,0,0,0,0,0,0,0,0,0.19,0,0,0,0,0
367,368,composition_0134,7,development,2,Fe Alloy,12,25,0.1,7,Potentiodynamic Polarization,7,446,67.344,17.93,14.38,0,0,0,0,0,0,0,0,0.31,0,0,0,0,0
368,369,composition_0137,1,development,5,Fe Alloy,12,25,0.1,7,Potentiodynamic Polarization,7,407,66.654,17.93,14.38,0,0,0,0,1,0,0,0,0,0,0,0,0,0
369,370,composition_0138,1,final_test,,Fe Alloy,12,25,0.1,7,Potentiodynamic Polarization,8,,65.404,17.93,14.38,0,0,0,0,2.25,0,0,0,0,0,0,0,0,0
370,371,composition_0139,1,development,3,Fe Alloy,12,25,0.1,7,Potentiodynamic Polarization,7,405,66.184,17.93,14.38,1.47,0,0,0,0,0,0,0,0,0,0,0,0,0
371,372,composition_0140,1,final_test,,Fe Alloy,12,25,0.1,7,Potentiodynamic Polarization,8,,64.904,17.93,14.38,2.75,0,0,0,0,0,0,0,0,0,0,0,0,0
372,373,composition_0141,2,development,3,Fe Alloy,12,25,0.1,7,Potentiodynamic Polarization,10,956,62.654,17.93,14.38,5,0,0,0,0,0,0,0,0,0,0,0,0,0
373,374,composition_0134,7,development,2,Fe Alloy,12,25,0.1,7,Potentiodynamic Polarization,6,329,67.474,17.93,14.38,0,0.18,0,0,0,0,0,0,0,0,0,0,0,0
374,375,composition_0142,1,development,3,Fe Alloy,12,25,0.1,7,Potentiodynamic Polarization,7,393,66.154,17.93,14.38,0,1.5,0,0,0,0,0,0,0,0,0,0,0,0
375,376,composition_0143,1,final_test,,Fe Alloy,12,25,0.1,7,Potentiodynamic Polarization,7,,64.984,17.93,14.38,0,2.67,0,0,0,0,0,0,0,0,0,0,0,0
376,377,composition_0144,1,development,1,Fe Alloy,12,25,0.1,7,Potentiodynamic Polarization,7,386,66.654,17.93,14.38,0,0,0,0,0,1,0,0,0,0,0,0,0,0
377,378,composition_0145,1,development,1,Fe Alloy,12,25,0.1,7,Potentiodynamic Polarization,7,376,65.584,17.93,14.38,0,0,0,0,0,2.07,0,0,0,0,0,0,0,0
378,379,composition_0146,2,development,3,Fe Alloy,12,25,0.1,7,Potentiodynamic Polarization,7,375,66.734,17.93,14.38,0,0,0.92,0,0,0,0,0,0,0,0,0,0,0
379,380,composition_0146,2,development,3,Fe Alloy,12,25,0.1,7,Potentiodynamic Polarization,7,373,66.354,17.93,14.38,0,0,1.3,0,0,0,0,0,0,0,0,0,0,0
380,381,composition_0147,1,development,5,Fe Alloy,12,25,0.1,7,Potentiodynamic Polarization,6,326,65.474,17.93,14.38,0,0,2.18,0,0,0,0,0,0,0,0,0,0,0
381,382,composition_0148,1,development,3,Fe Alloy,12,25,0.1,7,Potentiodynamic Polarization,7,355,64.324,17.93,14.38,0,0,0,0,0,0,0,0,0,0,0,0,0,0
382,383,composition_0149,2,development,5,Fe Alloy,12,25,0.1,7,Potentiodynamic Polarization,10,1256,62.914,17.93,14.38,0,0,0,0,0,0,0,0,0,0,0,0,0,0
383,384,composition_0134,7,development,2,Fe Alloy,12,25,0.1,7,Potentiodynamic Polarization,7,415,67.654,17.93,14.38,0,0,0,0,0,0,0,0,0,0,0,0,0,0
384,385,composition_0141,2,development,3,Fe Alloy,12,25,0.1,7,Potentiodynamic Polarization,8,566,62.654,17.93,14.38,5,0,0,0,0,0,0,0,0,0,0,0,0,0
385,386,composition_0150,1,final_test,,Fe Alloy,12,25,0.1,7,Potentiodynamic Polarization,8,,62.904,17.93,14.38,0,0,0,0,4.75,0,0,0,0,0,0,0,0,0
386,387,composition_0149,2,development,5,Fe Alloy,12,25,0.1,7,Potentiodynamic Polarization,7,415,62.654,17.93,14.38,0,0,0,0,0,0,0,0,0,0,0,0,0,0
387,388,composition_0151,1,development,2,Other,2,24,0.1,1,Potentiodynamic Polarization,9,640,39.147,19.97,39.09,0.025,0,0,0,0,0,0,0,0,0,0,0,0,0
