Repository: colfab98/tabicl

# Current analysis artifacts

This directory retains the evidence and shared utilities for the final CorrPFN
EPIT implementation. The project description is in [main3.tex](../../main3.tex);
the historical research narrative remains in [main2.tex](../../main2.tex).
The final study is `epit_pipeline_optuna_empirical_features_scm_target_v7`, with
Trial 56 and development-selected checkpoint `step-2500.ckpt`.

## Final pipeline

Paths below are relative to `epit_pipeline/`.

| Path | Why it is retained |
| --- | --- |
| `splits_v2/` | Frozen composition-group assignments, manifest, lock, and report for the 608 development / 152 final-test partition and five development folds. |

File: corrosion_datasets/analysis/epit_pipeline/splits_v2/split_assignments.csv (part 8 of 8)
task_row_index,source_no,composition_group,composition_group_rows,outer_split,optuna_validation_fold,material_class,reference,temperature_celsius,chloride_molar,pH,test_method,target_decile,target_mV_SCE_development_only,"Composition, wt.% Fe","Composition, wt.% Cr","Composition, wt.% Ni","Composition, wt.% Mo","Composition, wt.% W","Composition, wt.% Nb","Composition, wt.% Al","Composition, wt.% V","Composition, wt.% Ta","Composition, wt.% Re","Composition, wt.% Ce","Composition, wt.% Ti","Composition, wt.% Co","Composition, wt.% B","Composition, wt.% Mg","Composition, wt.% Y","Composition, wt.% Gd"
651,706,composition_0253,3,development,4,Al Alloy,56,25,0.6,7,"Potentiodynamic Polarization in a three electrode flat cell, prior to anodic sweep OCP measured for 1 hr",2,-143,0,0,15.76,0,0,0,72.44,0,0,0,0,0,0,0,0,11.8,0
652,707,composition_0255,1,final_test,,Al Alloy,56,25,0.6,7,"Potentiodynamic Polarization in a three electrode flat cell, prior to anodic sweep OCP measured for 1 hr",1,,5,0,0,0,0,0,90,0,0,0,0,0,0,0,0,0,5
653,708,composition_0252,45,development,5,Al Alloy,60,25,0.6,5.9,"Potentiodynamic Polarization in a three electrode flat cell, prior to anodic sweep OCP measured for 1 hr",1,-376,0,0,0,0,0,0,100,0,0,0,0,0,0,0,0,0,0
654,709,composition_0254,11,final_test,,Al Alloy,60,25,0.6,5.9,"Potentiodynamic Polarization in a three electrode flat cell, prior to anodic sweep OCP measured for 1 hr",2,,7.99,0,0,0,0,0,69.5,0,0,0,0,0,0,0,0,0,22.5
655,710,composition_0254,11,final_test,,Al Alloy,60,25,0.6,5.9,"Potentiodynamic Polarization in a three electrode flat cell, prior to anodic sweep OCP measured for 1 hr",3,,7.99,0,0,0,0,0,69.5,0,0,0,0,0,0,0,0,0,22.5
656,711,composition_0254,11,final_test,,Al Alloy,60,25,0.6,5.9,"Potentiodynamic Polarization in a three electrode flat cell, prior to anodic sweep OCP measured for 1 hr",1,,7.99,0,0,0,0,0,69.5,0,0,0,0,0,0,0,0,0,22.5
657,712,composition_0252,45,development,5,Al Alloy,62,25,0.1,8,Potentiostatic Polarization,1,-442,0,0,0,0,0,0,100,0,0,0,0,0,0,0,0,0,0
658,713,composition_0256,1,development,2,Al Alloy,62,25,0.1,8,Potentiostatic Polarization,1,-325,0,0,0,7.41,0,0,92.59,0,0,0,0,0,0,0,0,0,0
659,714,composition_0257,1,development,1,Al Alloy,62,25,0.1,8,Potentiostatic Polarization,3,-4,0,0,0,23.13,0,0,76.87,0,0,0,0,0,0,0,0,0,0
660,715,composition_0258,1,development,1,Al Alloy,62,25,0.1,8,Potentiostatic Polarization,5,250,0,0,0,32.66,0,0,67.34,0,0,0,0,0,0,0,0,0,0
661,716,composition_0259,1,development,1,Al Alloy,62,25,0.1,8,Potentiostatic Polarization,2,-232,0,12.33,0,0,0,0,87.67,0,0,0,0,0,0,0,0,0,0
662,717,composition_0260,1,development,3,Al Alloy,62,25,0.1,8,Potentiostatic Polarization,2,-202,0,14.35,0,0,0,0,85.65,0,0,0,0,0,0,0,0,0,0
663,718,composition_0261,1,development,1,Al Alloy,62,25,0.1,8,Potentiostatic Polarization,2,-247,0,23.88,0,0,0,0,76.12,0,0,0,0,0,0,0,0,0,0
664,719,composition_0252,45,development,5,Al Alloy,69,26,0.1,8,"Potentiodynamic Polarization in a three electrode flat cell, prior to anodic sweep OCP was mesured until stability for 6 mins",1,-630,0,0,0,0,0,0,100,0,0,0,0,0,0,0,0,0,0
665,720,composition_0262,1,development,1,Al Alloy,69,25,0.1,8,"Potentiodynamic Polarization in a three electrode flat cell, prior to anodic sweep OCP was mesured until stability for 6 mins",1,-485,0,0,0,9.29,0,0,90.71,0,0,0,0,0,0,0,0,0,0
666,721,composition_0263,1,final_test,,Al Alloy,69,25,0.1,8,"Potentiodynamic Polarization in a three electrode flat cell, prior to anodic sweep OCP was mesured until stability for 6 mins",2,,0,0,0,16.88,0,0,83.12,0,0,0,0,0,0,0,0,0,0
667,722,composition_0264,1,final_test,,Al Alloy,69,25,0.1,8,"Potentiodynamic Polarization in a three electrode flat cell, prior to anodic sweep OCP was mesured until stability for 6 mins",2,,0,0,0,29.22,0,0,70.78,0,0,0,0,0,0,0,0,0,0
668,723,composition_0265,1,development,4,Al Alloy,69,25,0.1,8,"Potentiodynamic Polarization in a three electrode flat cell, prior to anodic sweep OCP was mesured until stability for 6 mins",1,-330,0,0,0,9.91,0,0,90.09,0,0,0,0,0,0,0,0,0,0
669,724,composition_0266,1,development,1,Al Alloy,69,25,0.1,8,"Potentiodynamic Polarization in a three electrode flat cell, prior to anodic sweep OCP was mesured until stability for 6 mins",1,-330,0,0,0,12.91,0,0,87.09,0,0,0,0,0,0,0,0,0,0
670,725,composition_0267,3,development,1,Al Alloy,69,25,0.1,8,"Potentiodynamic Polarization in a three electrode flat cell, prior to anodic sweep OCP was mesured until stability for 6 mins",2,-280,0,0,0,15.77,0,0,84.23,0,0,0,0,0,0,0,0,0,0
671,726,composition_0268,1,final_test,,Al Alloy,69,25,0.1,8,"Potentiodynamic Polarization in a three electrode flat cell, prior to anodic sweep OCP was mesured until stability for 6 mins",2,,0,0,0,18.5,0,0,81.5,0,0,0,0,0,0,0,0,0,0
672,727,composition_0269,1,final_test,,Al Alloy,69,25,0.1,8,"Potentiodynamic Polarization in a three electrode flat cell, prior to anodic sweep OCP was mesured until stability for 6 mins",2,,0,0,0,24.11,0,0,75.89,0,0,0,0,0,0,0,0,0,0
673,728,composition_0252,45,development,5,Al Alloy,75,25,0.01,7,Potentiostatic Polarization for 24 hrs in deaerated Cl- solution,1,-605,0,0,0,0,0,0,100,0,0,0,0,0,0,0,0,0,0
674,729,composition_0252,45,development,5,Al Alloy,75,25,0.1,7,Potentiostatic Polarization for 24 hrs in deaerated Cl- solution,1,-685,0,0,0,0,0,0,100,0,0,0,0,0,0,0,0,0,0
675,730,composition_0252,45,development,5,Al Alloy,75,25,0.5,7,Potentiostatic Polarization for 24 hrs in deaerated Cl- solution,1,-730,0,0,0,0,0,0,100,0,0,0,0,0,0,0,0,0,0
676,731,composition_0252,45,development,5,Al Alloy,75,25,1,7,Potentiostatic Polarization for 24 hrs in deaerated Cl- solution,1,-745,0,0,0,0,0,0,100,0,0,0,0,0,0,0,0,0,0
677,732,composition_0252,45,development,5,Al Alloy,75,25,0.1,4,Potentiostatic Polarization for 24 hrs in deaerated Cl- solution,1,-680,0,0,0,0,0,0,100,0,0,0,0,0,0,0,0,0,0
678,733,composition_0252,45,development,5,Al Alloy,75,25,0.1,5.8,Potentiostatic Polarization for 24 hrs in deaerated Cl- solution,1,-685,0,0,0,0,0,0,100,0,0,0,0,0,0,0,0,0,0
679,734,composition_0252,45,development,5,Al Alloy,75,25,0.1,8.1,Potentiostatic Polarization for 24 hrs in deaerated Cl- solution,1,-675,0,0,0,0,0,0,100,0,0,0,0,0,0,0,0,0,0
680,735,composition_0252,45,development,5,Al Alloy,75,25,0.1,9,Potentiostatic Polarization for 24 hrs in deaerated Cl- solution,1,-650,0,0,0,0,0,0,100,0,0,0,0,0,0,0,0,0,0
681,736,composition_0252,45,development,5,Al Alloy,75,25,0.1,9.4,Potentiostatic Polarization for 24 hrs in deaerated Cl- solution,1,-600,0,0,0,0,0,0,100,0,0,0,0,0,0,0,0,0,0
682,737,composition_0252,45,development,5,Al Alloy,75,25,1,4,Potentiostatic Polarization for 24 hrs in deaerated Cl- solution,1,-770,0,0,0,0,0,0,100,0,0,0,0,0,0,0,0,0,0
683,738,composition_0252,45,development,5,Al Alloy,75,25,1,5.8,Potentiostatic Polarization for 24 hrs in deaerated Cl- solution,1,-760,0,0,0,0,0,0,100,0,0,0,0,0,0,0,0,0,0
684,739,composition_0252,45,development,5,Al Alloy,75,25,1,8.1,Potentiostatic Polarization for 24 hrs in deaerated Cl- solution,1,-760,0,0,0,0,0,0,100,0,0,0,0,0,0,0,0,0,0
685,740,composition_0252,45,development,5,Al Alloy,75,25,1,10.2,Potentiostatic Polarization for 24 hrs in deaerated Cl- solution,1,-720,0,0,0,0,0,0,100,0,0,0,0,0,0,0,0,0,0
686,741,composition_0252,45,development,5,Al Alloy,80,25,0.1,10,Potentiodynamic Polarzation until a stable pit formed then Potentiostatic Polarization at pitting potential to monitior pit growth,1,-500,0,0,0,0,0,0,100,0,0,0,0,0,0,0,0,0,0
687,742,composition_0270,2,development,3,Al Alloy,80,25,0.1,10,Potentiodynamic Polarzation until a stable pit formed then Potentiostatic Polarization at pitting potential to monitior pit growth,2,-125,0,0,0,0,0,15.34,84.66,0,0,0,0,0,0,0,0,0,0
688,743,composition_0271,2,development,3,Al Alloy,80,25,0.1,10,Potentiodynamic Polarzation until a stable pit formed then Potentiostatic Polarization at pitting potential to monitior pit growth,1,-750,0,0,0,0,0,37.8,62.2,0,0,0,0,0,0,0,0,0,0
689,744,composition_0272,2,development,4,Al Alloy,80,25,0.1,10,Potentiodynamic Polarzation until a stable pit formed then Potentiostatic Polarization at pitting potential to monitior pit growth,1,-875,0,0,0,0,0,54.75,45.25,0,0,0,0,0,0,0,0,0,0
690,745,composition_0252,45,development,5,Al Alloy,80,25,0.1,7,Potentiodynamic Polarzation until a stable pit formed then Potentiostatic Polarization at pitting potential to monitior pit growth,1,-690,0,0,0,0,0,0,100,0,0,0,0,0,0,0,0,0,0
691,746,composition_0270,2,development,3,Al Alloy,80,25,0.1,7,Potentiodynamic Polarzation until a stable pit formed then Potentiostatic Polarization at pitting potential to monitior pit growth,1,-300,0,0,0,0,0,15.34,84.66,0,0,0,0,0,0,0,0,0,0
692,747,composition_0271,2,development,3,Al Alloy,80,25,0.1,7,Potentiodynamic Polarzation until a stable pit formed then Potentiostatic Polarization at pitting potential to monitior pit growth,6,300,0,0,0,0,0,37.8,62.2,0,0,0,0,0,0,0,0,0,0
693,748,composition_0272,2,development,4,Al Alloy,80,25,0.1,7,Potentiodynamic Polarzation until a stable pit formed then Potentiostatic Polarization at pitting potential to monitior pit growth,8,600,0,0,0,0,0,54.75,45.25,0,0,0,0,0,0,0,0,0,0
694,749,composition_0273,1,development,4,Al Alloy,80,25,0.1,7,Potentiodynamic Polarzation until a stable pit formed then Potentiostatic Polarization at pitting potential to monitior pit growth,9,650,0,0,0,0,0,64.96,35.04,0,0,0,0,0,0,0,0,0,0
695,750,composition_0267,3,development,1,Al Alloy,80,25,0.1,10,Potentiodynamic Polarzation until a stable pit formed then Potentiostatic Polarization at pitting potential to monitior pit growth,3,0,0,0,0,15.77,0,0,84.23,0,0,0,0,0,0,0,0,0,0
696,751,composition_0274,2,development,3,Al Alloy,80,25,0.1,10,Potentiodynamic Polarzation until a stable pit formed then Potentiostatic Polarization at pitting potential to monitior pit growth,4,100,0,0,0,28.32,0,0,71.68,0,0,0,0,0,0,0,0,0,0
697,752,composition_0275,1,final_test,,Al Alloy,80,25,0.1,10,Potentiodynamic Polarzation until a stable pit formed then Potentiostatic Polarization at pitting potential to monitior pit growth,7,,0,0,0,38.56,0,0,61.44,0,0,0,0,0,0,0,0,0,0
698,753,composition_0276,1,final_test,,Al Alloy,80,25,0.1,10,Potentiodynamic Polarzation until a stable pit formed then Potentiostatic Polarization at pitting potential to monitior pit growth,8,,0,0,0,44.67,0,0,55.33,0,0,0,0,0,0,0,0,0,0
699,754,composition_0277,1,final_test,,Al Alloy,80,25,0.1,10,Potentiodynamic Polarzation until a stable pit formed then Potentiostatic Polarization at pitting potential to monitior pit growth,9,,0,0,0,55.55,0,0,44.45,0,0,0,0,0,0,0,0,0,0
700,755,composition_0278,2,final_test,,Al Alloy,80,25,0.1,10,Potentiodynamic Polarzation until a stable pit formed then Potentiostatic Polarization at pitting potential to monitior pit growth,10,,0,0,0,59.23,0,0,40.77,0,0,0,0,0,0,0,0,0,0
701,756,composition_0279,1,development,2,Other,80,25,0.1,10,Potentiodynamic Polarzation until a stable pit formed then Potentiostatic Polarization at pitting potential to monitior pit growth,10,975,0,0,0,62.06,0,0,37.94,0,0,0,0,0,0,0,0,0,0
702,757,composition_0267,3,development,1,Al Alloy,80,25,0.1,7,Potentiodynamic Polarzation until a stable pit formed then Potentiostatic Polarization at pitting potential to monitior pit growth,3,0,0,0,0,15.77,0,0,84.23,0,0,0,0,0,0,0,0,0,0
703,758,composition_0274,2,development,3,Al Alloy,80,25,0.1,7,Potentiodynamic Polarzation until a stable pit formed then Potentiostatic Polarization at pitting potential to monitior pit growth,5,250,0,0,0,28.32,0,0,71.68,0,0,0,0,0,0,0,0,0,0
704,759,composition_0280,1,development,1,Al Alloy,80,25,0.1,7,Potentiodynamic Polarzation until a stable pit formed then Potentiostatic Polarization at pitting potential to monitior pit growth,8,525,0,0,0,41.27,0,0,58.73,0,0,0,0,0,0,0,0,0,0
705,760,composition_0281,1,final_test,,Al Alloy,80,25,0.1,7,Potentiodynamic Polarzation until a stable pit formed then Potentiostatic Polarization at pitting potential to monitior pit growth,10,,0,0,0,57.43,0,0,42.57,0,0,0,0,0,0,0,0,0,0
706,761,composition_0278,2,final_test,,Al Alloy,80,25,0.1,7,Potentiodynamic Polarzation until a stable pit formed then Potentiostatic Polarization at pitting potential to monitior pit growth,10,,0,0,0,59.23,0,0,40.77,0,0,0,0,0,0,0,0,0,0
707,762,composition_0282,1,development,2,Other,80,25,0.1,7,Potentiodynamic Polarzation until a stable pit formed then Potentiostatic Polarization at pitting potential to monitior pit growth,10,975,0,0,0,72.03,0,0,27.97,0,0,0,0,0,0,0,0,0,0
708,763,composition_0283,1,development,2,Al Alloy,80,25,0.1,10,Potentiodynamic Polarzation until a stable pit formed then Potentiostatic Polarization at pitting potential to monitior pit growth,3,0,0,4.71,0,0,0,0,95.29,0,0,0,0,0,0,0,0,0,0
709,764,composition_0284,1,development,1,Al Alloy,80,25,0.1,10,Potentiodynamic Polarzation until a stable pit formed then Potentiostatic Polarization at pitting potential to monitior pit growth,6,300,0,20.03,0,0,0,0,79.97,0,0,0,0,0,0,0,0,0,0
710,765,composition_0285,1,development,2,Al Alloy,80,25,0.1,10,Potentiodynamic Polarzation until a stable pit formed then Potentiostatic Polarization at pitting potential to monitior pit growth,8,500,0,45.23,0,0,0,0,54.77,0,0,0,0,0,0,0,0,0,0
711,766,composition_0286,1,development,4,Al Alloy,80,25,0.1,7,Potentiodynamic Polarzation until a stable pit formed then Potentiostatic Polarization at pitting potential to monitior pit growth,2,-150,0,9.21,0,0,0,0,90.79,0,0,0,0,0,0,0,0,0,0
712,767,composition_0287,1,development,2,Al Alloy,80,25,0.1,7,Potentiodynamic Polarzation until a stable pit formed then Potentiostatic Polarization at pitting potential to monitior pit growth,2,-125,0,26.12,0,0,0,0,73.88,0,0,0,0,0,0,0,0,0,0
713,768,composition_0288,1,final_test,,Al Alloy,80,25,0.1,7,Potentiodynamic Polarzation until a stable pit formed then Potentiostatic Polarization at pitting potential to monitior pit growth,2,,0,17.64,0,0,0,0,82.36,0,0,0,0,0,0,0,0,0,0
714,769,composition_0289,1,development,2,Al Alloy,80,25,0.1,7,Potentiodynamic Polarzation until a stable pit formed then Potentiostatic Polarization at pitting potential to monitior pit growth,2,-100,0,39.74,0,0,0,0,60.26,0,0,0,0,0,0,0,0,0,0
715,770,composition_0290,1,development,2,Al Alloy,80,25,0.1,7,Potentiodynamic Polarzation until a stable pit formed then Potentiostatic Polarization at pitting potential to monitior pit growth,3,0,0,50.37,0,0,0,0,49.63,0,0,0,0,0,0,0,0,0,0
716,771,composition_0291,1,development,1,Al Alloy,80,25,0.1,7,Potentiodynamic Polarzation until a stable pit formed then Potentiostatic Polarization at pitting potential to monitior pit growth,7,425,0,54.15,0,0,0,0,45.85,0,0,0,0,0,0,0,0,0,0
717,772,composition_0292,1,development,2,Other,80,25,0.1,7,Potentiodynamic Polarzation until a stable pit formed then Potentiostatic Polarization at pitting potential to monitior pit growth,10,1000,0,60.71,0,0,0,0,39.29,0,0,0,0,0,0,0,0,0,0
718,773,composition_0293,1,development,2,Al Alloy,80,25,0.1,7,Potentiodynamic Polarzation until a stable pit formed then Potentiostatic Polarization at pitting potential to monitior pit growth,2,-60,0,0,0,0,27.21,0,72.29,0,0,0,0,0,0,0,0,0,0
719,774,composition_0252,45,development,5,Al Alloy,55,25,0.6,6,"Potentiodynamic Polarization in a three electrode flat cell, prior to anodic sweep OCP measured for 1 hr",1,-550,0,0,0,0,0,0,100,0,0,0,0,0,0,0,0,0,0
720,775,composition_0294,1,development,2,Al Alloy,55,25,0.6,6,"Potentiodynamic Polarization in a three electrode flat cell, prior to anodic sweep OCP measured for 1 hr",2,-214,0,0,0,0,0,0,74.46,0,0,0,12.89,0,12.65,0,0,0,0
721,776,composition_0295,1,development,2,Al Alloy,55,25,0.6,6,"Potentiodynamic Polarization in a three electrode flat cell, prior to anodic sweep OCP measured for 1 hr",2,-218,0,0,0,0,0,0,67.79,0,0,0,17.4,0,14.81,0,0,0,0
722,777,composition_0296,2,development,4,Al Alloy,55,25,0.6,6,"Potentiodynamic Polarization in a three electrode flat cell, prior to anodic sweep OCP measured for 1 hr",2,-252,0,0,0,0,0,0,65.19,0,0,0,23.35,0,11.46,0,0,0,0
723,778,composition_0296,2,development,4,Al Alloy,55,25,0.6,6,"Potentiodynamic Polarization in a three electrode flat cell, prior to anodic sweep OCP measured for 1 hr",1,-583,0,0,0,0,0,0,65.19,0,0,0,23.35,0,11.46,0,0,0,0
724,779,composition_0254,11,final_test,,Al Alloy,32,25,0.6,7,"Potentiodynamic Polarization in a three electrode flat cell, prior to anodic sweep OCP measured for 1 hr",2,,7.99,0,0,0,0,0,69.5,0,0,0,0,0,0,0,0,0,22.5
725,780,composition_0254,11,final_test,,Al Alloy,32,25,0.6,7,"Potentiodynamic Polarization in a three electrode flat cell, prior to anodic sweep OCP measured for 1 hr",10,,7.99,0,0,0,0,0,69.5,0,0,0,0,0,0,0,0,0,22.5
726,781,composition_0254,11,final_test,,Al Alloy,32,25,0.6,7,"Potentiodynamic Polarization in a three electrode flat cell, prior to anodic sweep OCP measured for 1 hr",3,,7.99,0,0,0,0,0,69.5,0,0,0,0,0,0,0,0,0,22.5
727,782,composition_0254,11,final_test,,Al Alloy,32,25,0.6,7,"Potentiodynamic Polarization in a three electrode flat cell, prior to anodic sweep OCP measured for 1 hr",4,,7.99,0,0,0,0,0,69.5,0,0,0,0,0,0,0,0,0,22.5
728,783,composition_0254,11,final_test,,Al Alloy,32,25,0.6,7,"Potentiodynamic Polarization in a three electrode flat cell, prior to anodic sweep OCP measured for 1 hr",6,,7.99,0,0,0,0,0,69.5,0,0,0,0,0,0,0,0,0,22.5
729,784,composition_0254,11,final_test,,Al Alloy,32,25,0.6,7,"Potentiodynamic Polarization in a three electrode flat cell, prior to anodic sweep OCP measured for 1 hr",1,,7.99,0,0,0,0,0,69.5,0,0,0,0,0,0,0,0,0,22.5
730,785,composition_0297,5,development,2,Al Alloy,32,25,0.6,7,"Potentiodynamic Polarization in a three electrode flat cell, prior to anodic sweep OCP measured for 1 hr",2,-280,0,0,0,0,0,0,67.72,0,0,0,27.35,0,4.93,0,0,0,0
731,786,composition_0297,5,development,2,Al Alloy,32,25,0.6,7,"Potentiodynamic Polarization in a three electrode flat cell, prior to anodic sweep OCP measured for 1 hr",1,-390,0,0,0,0,0,0,67.72,0,0,0,27.35,0,4.93,0,0,0,0
732,787,composition_0297,5,development,2,Al Alloy,32,25,0.6,7,"Potentiodynamic Polarization in a three electrode flat cell, prior to anodic sweep OCP measured for 1 hr",1,-420,0,0,0,0,0,0,67.72,0,0,0,27.35,0,4.93,0,0,0,0
733,788,composition_0297,5,development,2,Al Alloy,32,25,0.6,7,"Potentiodynamic Polarization in a three electrode flat cell, prior to anodic sweep OCP measured for 1 hr",1,-450,0,0,0,0,0,0,67.72,0,0,0,27.35,0,4.93,0,0,0,0
734,789,composition_0297,5,development,2,Al Alloy,32,25,0.6,7,"Potentiodynamic Polarization in a three electrode flat cell, prior to anodic sweep OCP measured for 1 hr",1,-690,0,0,0,0,0,0,67.72,0,0,0,27.35,0,4.93,0,0,0,0
735,790,composition_0298,3,development,3,Al Alloy,32,25,0.6,7,"Potentiodynamic Polarization in a three electrode flat cell, prior to anodic sweep OCP measured for 1 hr",2,-290,0,0,11.1,0,0,0,63.41,0,0,0,0,0,0,0,0,0,25.49
736,791,composition_0298,3,development,3,Al Alloy,32,25,0.6,7,"Potentiodynamic Polarization in a three electrode flat cell, prior to anodic sweep OCP measured for 1 hr",2,-240,0,0,11.1,0,0,0,63.41,0,0,0,0,0,0,0,0,0,25.49
737,792,composition_0298,3,development,3,Al Alloy,32,25,0.6,7,"Potentiodynamic Polarization in a three electrode flat cell, prior to anodic sweep OCP measured for 1 hr",2,-195,0,0,11.1,0,0,0,63.41,0,0,0,0,0,0,0,0,0,25.49
738,793,composition_0299,2,development,3,Al Alloy,32,25,0.6,7,"Potentiodynamic Polarization in a three electrode flat cell, prior to anodic sweep OCP measured for 1 hr",2,-200,9.78,0,0,0,0,0,58.74,0,0,0,0,0,0,0,0,0,31.48
739,794,composition_0299,2,development,3,Al Alloy,32,25,0.6,7,"Potentiodynamic Polarization in a three electrode flat cell, prior to anodic sweep OCP measured for 1 hr",6,300,9.78,0,0,0,0,0,58.74,0,0,0,0,0,0,0,0,0,31.48
740,795,composition_0252,45,development,5,Al Alloy,39,25,0.01,7,Potentiostatic Polarization. Measurements made in 10 mV steps and held until a stationary current was observed,1,-541,0,0,0,0,0,0,96,0,0,0,0,0,0,0,0,0,0
741,796,composition_0252,45,development,5,Al Alloy,39,25,0.1,7,Potentiostatic Polarization. Measurements made in 10 mV steps and held until a stationary current was observed,1,-591,0,0,0,0,0,0,96,0,0,0,0,0,0,0,0,0,0
742,797,composition_0252,45,development,5,Al Alloy,39,25,1,7,Potentiostatic Polarization. Measurements made in 10 mV steps and held until a stationary current was observed,1,-631,0,0,0,0,0,0,96,0,0,0,0,0,0,0,0,0,0
743,798,composition_0252,45,development,5,Al Alloy,39,25,5,7,Potentiostatic Polarization. Measurements made in 10 mV steps and held until a stationary current was observed,1,-671,0,0,0,0,0,0,96,0,0,0,0,0,0,0,0,0,0
744,799,composition_0252,45,development,5,Al Alloy,39,25,0.01,7,Potentiostatic Polarization. Measurements made in 10 mV steps and held until a stationary current was observed,1,-631,0,0,0,0,0,0,99.8,0,0,0,0,0,0,0,0,0,0
745,800,composition_0252,45,development,5,Al Alloy,39,25,0.1,7,Potentiostatic Polarization. Measurements made in 10 mV steps and held until a stationary current was observed,1,-701,0,0,0,0,0,0,99.8,0,0,0,0,0,0,0,0,0,0
746,801,composition_0252,45,development,5,Al Alloy,39,25,1,7,Potentiostatic Polarization. Measurements made in 10 mV steps and held until a stationary current was observed,1,-761,0,0,0,0,0,0,99.8,0,0,0,0,0,0,0,0,0,0
747,802,composition_0300,1,final_test,,Al Alloy,43,25,1,6,Potentiostatic Polarization,1,,0.17,0.01,0,0,0,0,92.97,0,0,0,0,0.03,0,0,1.51,0,0
748,803,composition_0252,45,development,5,Al Alloy,7,0,0.1,7,"Potentiostatic Polarization. For most of the measurements, Al electrodes were employed measuring 1.5 cm long and 0.4 cm in diameter. One end of each electrode was drilled and tapped, allowing a threaded member attached to a nickel wire to hold the electrode firmly against a glass tube separated by a water-tight Teflon gasket. Only the electrode surface, totally immersed, Teflon, and glass made contact with the electrolyte. Specimens were polished to 3/0 emery paper followed by pickling in 2N NaOH at 80~ for 5 min and then washing in distilled water.",1,-646.418,0.0007,0,,,,,99.99,0,0,0,0,0,0,0,0,0,0
749,804,composition_0252,45,development,5,Al Alloy,7,15,0.1,7,"Potentiostatic Polarization. For most of the measurements, Al electrodes were employed measuring 1.5 cm long and 0.4 cm in diameter. One end of each electrode was drilled and tapped, allowing a threaded member attached to a nickel wire to hold the electrode firmly against a glass tube separated by a water-tight Teflon gasket. Only the electrode surface, totally immersed, Teflon, and glass made contact with the electrolyte. Specimens were polished to 3/0 emery paper followed by pickling in 2N NaOH at 80~ for 5 min and then washing in distilled water.",1,-644.583,0.0007,0,,,,,99.99,0,0,0,0,0,0,0,0,0,0
750,805,composition_0252,45,development,5,Al Alloy,7,25,0.1,7,"Potentiostatic Polarization. For most of the measurements, Al electrodes were employed measuring 1.5 cm long and 0.4 cm in diameter. One end of each electrode was drilled and tapped, allowing a threaded member attached to a nickel wire to hold the electrode firmly against a glass tube separated by a water-tight Teflon gasket. Only the electrode surface, totally immersed, Teflon, and glass made contact with the electrolyte. Specimens were polished to 3/0 emery paper followed by pickling in 2N NaOH at 80~ for 5 min and then washing in distilled water.",1,-649.399,0.0007,0,,,,,99.99,0,0,0,0,0,0,0,0,0,0
751,806,composition_0252,45,development,5,Al Alloy,7,32,0.1,7,"Potentiostatic Polarization. For most of the measurements, Al electrodes were employed measuring 1.5 cm long and 0.4 cm in diameter. One end of each electrode was drilled and tapped, allowing a threaded member attached to a nickel wire to hold the electrode firmly against a glass tube separated by a water-tight Teflon gasket. Only the electrode surface, totally immersed, Teflon, and glass made contact with the electrolyte. Specimens were polished to 3/0 emery paper followed by pickling in 2N NaOH at 80~ for 5 min and then washing in distilled water.",1,-653.008,0.0007,0,,,,,99.99,0,0,0,0,0,0,0,0,0,0
752,807,composition_0252,45,development,5,Al Alloy,7,40,0.1,7,"Potentiostatic Polarization. For most of the measurements, Al electrodes were employed measuring 1.5 cm long and 0.4 cm in diameter. One end of each electrode was drilled and tapped, allowing a threaded member attached to a nickel wire to hold the electrode firmly against a glass tube separated by a water-tight Teflon gasket. Only the electrode surface, totally immersed, Teflon, and glass made contact with the electrolyte. Specimens were polished to 3/0 emery paper followed by pickling in 2N NaOH at 80~ for 5 min and then washing in distilled water.",1,-666.87,0.0007,0,,,,,99.99,0,0,0,0,0,0,0,0,0,0
753,808,composition_0252,45,development,5,Al Alloy,7,25,0,7,"Potentiostatic Polarization. For most of the measurements, Al electrodes were employed measuring 1.5 cm long and 0.4 cm in diameter. One end of each electrode was drilled and tapped, allowing a threaded member attached to a nickel wire to hold the electrode firmly against a glass tube separated by a water-tight Teflon gasket. Only the electrode surface, totally immersed, Teflon, and glass made contact with the electrolyte. Specimens were polished to 3/0 emery paper followed by pickling in 2N NaOH at 80~ for 5 min and then washing in distilled water.",1,-534,0.0007,0,,,,,99.99,0,0,0,0,0,0,0,0,0,0
754,809,composition_0252,45,development,5,Al Alloy,7,0,0,7,"Potentiostatic Polarization. For most of the measurements, Al electrodes were employed measuring 1.5 cm long and 0.4 cm in diameter. One end of each electrode was drilled and tapped, allowing a threaded member attached to a nickel wire to hold the electrode firmly against a glass tube separated by a water-tight Teflon gasket. Only the electrode surface, totally immersed, Teflon, and glass made contact with the electrolyte. Specimens were polished to 3/0 emery paper followed by pickling in 2N NaOH at 80~ for 5 min and then washing in distilled water.",1,-564,0.0007,0,,,,,99.99,0,0,0,0,0,0,0,0,0,0
755,810,composition_0252,45,development,5,Al Alloy,7,25,0.1,7,"Potentiostatic Polarization. For most of the measurements, Al electrodes were employed measuring 1.5 cm long and 0.4 cm in diameter. One end of each electrode was drilled and tapped, allowing a threaded member attached to a nickel wire to hold the electrode firmly against a glass tube separated by a water-tight Teflon gasket. Only the electrode surface, totally immersed, Teflon, and glass made contact with the electrolyte. Specimens were polished to 3/0 emery paper followed by pickling in 2N NaOH at 80~ for 5 min and then washing in distilled water.",2,-244,0.0007,0,,,,,99.99,0,0,0,0,0,0,0,0,0,0
756,811,composition_0252,45,development,5,Al Alloy,7,25,0.5,7,"Potentiostatic Polarization. For most of the measurements, Al electrodes were employed measuring 1.5 cm long and 0.4 cm in diameter. One end of each electrode was drilled and tapped, allowing a threaded member attached to a nickel wire to hold the electrode firmly against a glass tube separated by a water-tight Teflon gasket. Only the electrode surface, totally immersed, Teflon, and glass made contact with the electrolyte. Specimens were polished to 3/0 emery paper followed by pickling in 2N NaOH at 80~ for 5 min and then washing in distilled water.",1,-744,0.0007,0,,,,,99.99,0,0,0,0,0,0,0,0,0,0
757,812,composition_0252,45,development,5,Al Alloy,7,25,0.1,7,"Potentiostatic Polarization. For most of the measurements, Al electrodes were employed measuring 1.5 cm long and 0.4 cm in diameter. One end of each electrode was drilled and tapped, allowing a threaded member attached to a nickel wire to hold the electrode firmly against a glass tube separated by a water-tight Teflon gasket. Only the electrode surface, totally immersed, Teflon, and glass made contact with the electrolyte. Specimens were polished to 3/0 emery paper followed by pickling in 2N NaOH at 80~ for 5 min and then washing in distilled water.",1,-654,0.48,0.002,,,,,99.4,0,0,0,0,0,0,0,0,0,0
758,813,composition_0252,45,development,5,Al Alloy,7,25,0.1,7,"Potentiostatic Polarization. For most of the measurements, Al electrodes were employed measuring 1.5 cm long and 0.4 cm in diameter. One end of each electrode was drilled and tapped, allowing a threaded member attached to a nickel wire to hold the electrode firmly against a glass tube separated by a water-tight Teflon gasket. Only the electrode surface, totally immersed, Teflon, and glass made contact with the electrolyte. Specimens were polished to 3/0 emery paper followed by pickling in 2N NaOH at 80~ for 5 min and then washing in distilled water.",1,-694,0.002,0,,,,,98.689,0,0,0,0,0,0,0,0,0,0
759,814,composition_0301,1,development,3,Al Alloy,7,25,0.1,7,"Potentiostatic Polarization. For most of the measurements, Al electrodes were employed measuring 1.5 cm long and 0.4 cm in diameter. One end of each electrode was drilled and tapped, allowing a threaded member attached to a nickel wire to hold the electrode firmly against a glass tube separated by a water-tight Teflon gasket. Only the electrode surface, totally immersed, Teflon, and glass made contact with the electrolyte. Specimens were polished to 3/0 emery paper followed by pickling in 2N NaOH at 80~ for 5 min and then washing in distilled water.",1,-684,0.16,0.23,,,,,97.04,0,0,0,0,0,0,0,2.43,0,0
