Repository: colfab98/tabicl

# Electrochemical Metrics For Corrosion Resistant Alloys

Source and raw-file provenance are in `manifest.yml`. The inspected workbook schema, feature groups, targets, leakage notes, and prior relevance are in `schema_summary.md`.

The latest standalone EPIT table, including corrected compositions, reviewed
environment/history features, preparation details and supported ion mappings,
was saved in
[`processed/epit_reference_v1/epit_processed.csv`](processed/epit_reference_v1/epit_processed.csv).
The feature-only view was saved in
[`epit_features.csv`](processed/epit_reference_v1/epit_features.csv), with **70
features** and names/units in

File: corrosion_datasets/datasets/electrochemical_metrics_alloys/epit_preparation_rules_v1.json (part 1 of 3)
{
  "schema_version": "epit_preparation_rules_v1",
  "scope": "Six preparation/procedure columns from reviewed clauses in the existing EPIT source fields. Two ion columns were derived separately from the reviewed v1 solution recipes. Old features, targets and composition were not changed.",
  "policy": {
    "grit": "Numeric reported grades were retained; mesh, slash and ambiguous emery notations were left unconverted. Abrasive particle size did not imply Ra.",
    "durations": "Minutes/seconds were converted to hours. Bounds, different steps and post-pitting observation durations were not collapsed to one exact duration.",
    "method_combinations": "The output listed distinct explicitly named operations, not inferred chronology. Earlier processing operations and final sample preparation were both retained when reported.",
    "preparation_solutions": "Active chemical/electrochemical baths or explicitly named cleaning liquids; carrier/rinse water was not added to an active mixture. Different incompatible bath reports stayed unresolved.",
    "agitation": "Explicit nonzero electrode rotation established 1. Gas bubbling, fixed electrode mounting and stationary current did not establish zero or one.",
    "outcomes": "Only the listed procedure evidence clauses supplied features. No target, composition or outcome-dependent quantity was extracted."
  },
  "fields": {
    "Heat treatment": [
      {
        "source_text": "The laboratory heats were processed to produce fully solution-annealed steel ranging from 0.8 to 6.4 mm thick and having an ASTM 5 to 6 grain size. These alloys were in the mill-annealed condition.",
        "features": {},
        "status": "no_added_detail",
        "evidence_clauses": [],
        "notes": [
          "No additional approved preparation feature was established by this description; existing environment/history fields were preserved."
        ]
      },
      {
        "source_text": "Ingots were cast and hot rolled to 20 mm diameter bars which were heat treated at ll00°c for 30 min and cooled in still air",
        "features": {},
        "status": "no_added_detail",
        "evidence_clauses": [],
        "notes": [
          "No additional approved preparation feature was established by this description; existing environment/history fields were preserved."
        ]
      },
      {
        "source_text": "Ingots were cast and hot rolled to 20 mm diameter bars which were heat treated at 1100°c for 30 min and cooled in still air",
        "features": {},
        "status": "no_added_detail",
        "evidence_clauses": [],
        "notes": [
          "No additional approved preparation feature was established by this description; existing environment/history fields were preserved."
        ]
      },
      {
        "source_text": "Solution treatment was performed by heating in nitrogen at 1150 C for 30 minutes followed by water quenching.",
        "features": {},
        "status": "no_added_detail",
        "evidence_clauses": [],
        "notes": [
          "No additional approved preparation feature was established by this description; existing environment/history fields were preserved."
        ]
      },
      {
        "source_text": "AISI SS304, as -recieved",
        "features": {},
        "status": "no_added_detail",
        "evidence_clauses": [],
        "notes": [
          "No additional approved preparation feature was established by this description; existing environment/history fields were preserved."
        ]
      },
      {
        "source_text": "Alloy 800, as-recieved",
        "features": {},
        "status": "no_added_detail",
        "evidence_clauses": [],
        "notes": [
          "No additional approved preparation feature was established by this description; existing environment/history fields were preserved."
        ]
      },
      {
        "source_text": "Alloy 600, as-recieved",
        "features": {},
        "status": "no_added_detail",
        "evidence_clauses": [],
        "notes": [
          "No additional approved preparation feature was established by this description; existing environment/history fields were preserved."
        ]
      },
      {
        "source_text": "low nitrogen contents was attained by denitriding in hydrogen for 72h at 1200C, followed by cold rolling to reduce the grain size and final annealing for 20 min at 1100C",
        "features": {},
        "status": "no_added_detail",
        "evidence_clauses": [],
        "notes": [
          "No additional approved preparation feature was established by this description; existing environment/history fields were preserved."
        ]
      },
      {
        "source_text": "produced as laboratory heats, then forged, hot rolled and cold rolled to produce 2 mm strip, annealed for 20 min at 1100C and brine-quenched",
        "features": {},
        "status": "no_added_detail",
        "evidence_clauses": [],
        "notes": [
          "No additional approved preparation feature was established by this description; existing environment/history fields were preserved."
        ]
      },
      {
        "source_text": "Melted in the laboratory. The ingots were forged, hot rolled to plates of 5 mm in thickness, and then solution heat treated at 1050 C for 30 min, followed by water quenching",
        "features": {},
        "status": "no_added_detail",
        "evidence_clauses": [],
        "notes": [
          "No additional approved preparation feature was established by this description; existing environment/history fields were preserved."
        ]
      },
      {
        "source_text": "Melted in the laboratory. The ingots were forged, hot rolled to plates of 5 mm in thickness, and then solution heat treated at 1050 C for 30 min, followed by water quenching, then 500 C heated for 1 h",
        "features": {},
        "status": "no_added_detail",
        "evidence_clauses": [],
        "notes": [
          "No additional approved preparation feature was established by this description; existing environment/history fields were preserved."
        ]
      },
      {
        "source_text": "Melted in the laboratory. The ingots were forged, hot rolled to plates of 5 mm in thickness, and then solution heat treated at 1050 C for 30 min, followed by water quenching, then 600 C heated for 1 h",
        "features": {},
        "status": "no_added_detail",
        "evidence_clauses": [],
        "notes": [
          "No additional approved preparation feature was established by this description; existing environment/history fields were preserved."
        ]
      },
      {
        "source_text": "Melted in the laboratory. The ingots were forged, hot rolled to plates of 5 mm in thickness, and then solution heat treated at 1050 C for 30 min, followed by water quenching, then 700 C heated for 1 h",
        "features": {},
        "status": "no_added_detail",
        "evidence_clauses": [],
        "notes": [
          "No additional approved preparation feature was established by this description; existing environment/history fields were preserved."
        ]
      },
      {
        "source_text": "Melted in the laboratory. The ingots were forged, hot rolled to plates of 5 mm in thickness, and then solution heat treated at 1050 C for 30 min, followed by water quenching, then 800 C heated for 1 h",
        "features": {},
        "status": "no_added_detail",
        "evidence_clauses": [],
        "notes": [
          "No additional approved preparation feature was established by this description; existing environment/history fields were preserved."
        ]
      },
      {
        "source_text": "Melted in the laboratory. The ingots were forged, hot rolled to plates of 5 mm in thickness, and then solution heat treated at 1050 C for 30 min, followed by water quenching, then 900 C heated for 1 h",
        "features": {},
        "status": "no_added_detail",
        "evidence_clauses": [],
        "notes": [
          "No additional approved preparation feature was established by this description; existing environment/history fields were preserved."
        ]
      },
      {
        "source_text": "annealled at 1020C for 2h, then water quenched",
        "features": {},
        "status": "no_added_detail",
        "evidence_clauses": [],
        "notes": [
          "No additional approved preparation feature was established by this description; existing environment/history fields were preserved."
        ]
      },
      {
        "source_text": "annealled at 1060C for 2h, then water quenched",
        "features": {},
        "status": "no_added_detail",
        "evidence_clauses": [],
        "notes": [
          "No additional approved preparation feature was established by this description; existing environment/history fields were preserved."
        ]
      },
      {
        "source_text": "annealled at 1100C for 2h, then water quenched",
        "features": {},
        "status": "no_added_detail",
        "evidence_clauses": [],
        "notes": [
          "No additional approved preparation feature was established by this description; existing environment/history fields were preserved."
        ]
      },
      {
        "source_text": "annealled at 1140C for 2h, then water quenched",
        "features": {},
        "status": "no_added_detail",
        "evidence_clauses": [],
        "notes": [
          "No additional approved preparation feature was established by this description; existing environment/history fields were preserved."
        ]
      },
      {
        "source_text": "solution-treated (1 h, 1120 C, water quench)",
        "features": {},
        "status": "no_added_detail",
        "evidence_clauses": [],
        "notes": [
          "No additional approved preparation feature was established by this description; existing environment/history fields were preserved."
        ]
      },
      {
        "source_text": "soution-annealed at 1100C for 20 min and water quenched",
        "features": {},
        "status": "no_added_detail",
        "evidence_clauses": [],
        "notes": [
          "No additional approved preparation feature was established by this description; existing environment/history fields were preserved."
        ]
      },
      {
        "source_text": "0.25 um diamond finish, annealed at 1100C for 3h and water quenched",
        "features": {},
        "status": "no_added_detail",
        "evidence_clauses": [],
        "notes": [
          "No additional approved preparation feature was established by this description; existing environment/history fields were preserved."
        ]
      },
      {
        "source_text": "solution-annealed",
        "features": {},
        "status": "no_added_detail",
        "evidence_clauses": [],
        "notes": [
          "No additional approved preparation feature was established by this description; existing environment/history fields were preserved."
        ]
      },
      {
        "source_text": "denitrided in a hydrogen atmosphere for three days at 1300C quenched. Then annealled at 1100C for 20min, brine quenched",
        "features": {},
        "status": "no_added_detail",
        "evidence_clauses": [],
        "notes": [
          "No additional approved preparation feature was established by this description; existing environment/history fields were preserved."
        ]
      },
      {
        "source_text": "annealled at 1100C for 20min, brine quenched",
        "features": {},
        "status": "no_added_detail",
        "evidence_clauses": [],
        "notes": [
          "No additional approved preparation feature was established by this description; existing environment/history fields were preserved."
        ]
      },
      {
        "source_text": "1300C 58h",
        "features": {},
        "status": "no_added_detail",
        "evidence_clauses": [],
        "notes": [
          "No additional approved preparation feature was established by this description; existing environment/history fields were preserved."
        ]
      },
      {
        "source_text": "annealed at 1100 C for 3 h followed by a water quench",
        "features": {},
        "status": "no_added_detail",
        "evidence_clauses": [],
        "notes": [
          "No additional approved preparation feature was established by this description; existing environment/history fields were preserved."
        ]
      },
      {
        "source_text": "Alloys were prepared by vacuum melting in dense alumina crucibles decarburized electrolytic Fe, electrolytic Cr and carbonyl Ni, the latter supplied by courtesy of the International Nickel Company. Re containing 15 ppm Fe but less than I ppm of any other detectable impurity was supplied by courtesy of Ledgemont Laboratory,Kennecott Copper Corporation. The melt was cast in a purified argon atmosphere by drawing into 7mm dia. Vycor tubes and quenching in water. The alloys were homogenized at 1050°C for 17h, swaged to 0.4cm diameter rods, annealed at 1050°C and water quenched.",
        "features": {},
        "status": "no_added_detail",
        "evidence_clauses": [],
        "notes": [
          "No additional approved preparation feature was established by this description; existing environment/history fields were preserved."
        ]
      },
      {
        "source_text": "The stainless steels evaluated in this study were prepared from commercially pure grades of Fe, Ni, ferrochrome, Mn, Mo, Si, manganese or chromium nitride, and chromium carbide. Melting was done in a vacuum induction furnace.The melting procedure consisted of: (1) melting Fe, Ni, Mo, Mn, and ferrochrome in a vacuum; (2) bleeding nitrogen into the furnace; and (3) introducing Mn4N or CrN, wrapped in iron foil, into the melt, as needed. After casting, only solid sections of the ingots were taken to prepare test specimens. The sections were first soaked for 30 minutes and hot rolled. The temperatures were 1205 C and 1095 C, depending upon hot ductility of the heats. The hot rolled specimens were pickled in a solution containing 10% HNO3 and 2% HF at 65 C to remove the hot working scale, cold rolled to 2 mm, annealed at 1065 C for 5 minutes, water quenched, and pickled again in the same HNO3-HF solution at 65 C. A small section was cut from each heat and used for chemical analysis.",
        "features": {
          "surface_preparation_method": "pickling",
          "preparation_solution_type": "HF + HNO3"
        },
        "status": "partial",
        "evidence_clauses": [
          "pickled in a solution containing 10% HNO3 and 2% HF at 65 C",
          "pickled again in the same HNO3-HF solution at 65 C"
        ],
        "notes": [
          "The repeated pickling bath was identified as HF + HNO3. Percentage bases and pickling duration were not established. Heating/annealing durations did not become Prep_time, and bath temperature did not become CP_temp."
        ]
      },
      {
        "source_text": "5 kg melts were made at atmospheric pressure in an induction furnace using Japanese iron, nickel pellets, electrolytic chromium, ferro-molybdenum, refined manganese, and high-nitrogen ferro-chromium. Ingots were cast and hot rolled to 20 mm diameter bars which were heat treated at 1100°c for 30 min and cooled in still air.",
        "features": {},
        "status": "no_added_detail",
        "evidence_clauses": [],
        "notes": [
          "No additional approved preparation feature was established by this description; existing environment/history fields were preserved."
        ]
      },
      {
        "source_text": "Steels used for this study were kindly supplied by the Institute of Iron Metallurgy in Gliwice, Poland. They were in the form of hot forged rods, 18 mm in diameter. The steels were tested in the as-received and quenched after 1 hour of heaing in air at 1120oC",
        "features": {},
        "status": "no_added_detail",
        "evidence_clauses": [],
        "notes": [
          "No additional approved preparation feature was established by this description; existing environment/history fields were preserved."
        ]
      },
      {
        "source_text": "Steels used for this study were kindly supplied by the Institute of Iron Metallurgy in Gliwice, Poland. They were in the form of hot forged rods, 18 mm in diameter. Quenching in water occurered after either (1) heating 1h in air at 1050C, (2) heating 0.5h in air at 1050C",
        "features": {},
        "status": "no_added_detail",
        "evidence_clauses": [],
        "notes": [
          "No additional approved preparation feature was established by this description; existing environment/history fields were preserved."
        ]
      },
      {
        "source_text": "The alloys were induction melted in a vacuum furnace and cast into ingots. The ingots were hot-rolled in a controlled atmosphere, and then cold-rolled to 2.154 mm thick sheets. Before the experiments, all specimens were solution annealed for 20 min at 1150°C, and then water quenched.",
        "features": {},
        "status": "no_added_detail",
        "evidence_clauses": [],
        "notes": [
          "No additional approved preparation feature was established by this description; existing environment/history fields were preserved."
        ]
      },
      {
        "source_text": "The steels were heat treated at 1100 and 1250°C followed by quenching in water in order to homogenize the structure.",
        "features": {},
        "status": "no_added_detail",
        "evidence_clauses": [],
        "notes": [
          "No additional approved preparation feature was established by this description; existing environment/history fields were preserved."
        ]
      },
      {
        "source_text": "2h at 1120 celcius, water quenched",
        "features": {},
        "status": "no_added_detail",
        "evidence_clauses": [],
        "notes": [
          "No additional approved preparation feature was established by this description; existing environment/history fields were preserved."
        ]
      },
      {
        "source_text": "annealed",
        "features": {},
        "status": "no_added_detail",
        "evidence_clauses": [],
        "notes": [
          "No additional approved preparation feature was established by this description; existing environment/history fields were preserved."
        ]
      },
      {
        "source_text": "sensitized",
        "features": {},
        "status": "no_added_detail",
        "evidence_clauses": [],
        "notes": [
          "No additional approved preparation feature was established by this description; existing environment/history fields were preserved."
        ]
      },
      {
        "source_text": "solution treat at 1120 celcius",
        "features": {},
        "status": "no_added_detail",
        "evidence_clauses": [],
        "notes": [
          "No additional approved preparation feature was established by this description; existing environment/history fields were preserved."
        ]
      },
      {
        "source_text": "as cast",
        "features": {},
        "status": "no_added_detail",
        "evidence_clauses": [],
        "notes": [
          "No additional approved preparation feature was established by this description; existing environment/history fields were preserved."
        ]
      },
      {
        "source_text": "as rolled",
        "features": {},
        "status": "no_added_detail",
        "evidence_clauses": [],
        "notes": [
          "No additional approved preparation feature was established by this description; existing environment/history fields were preserved."
        ]
      },
      {
        "source_text": "solution treat at 1120 celcius, water quench",
        "features": {},
        "status": "no_added_detail",
        "evidence_clauses": [],
        "notes": [
          "No additional approved preparation feature was established by this description; existing environment/history fields were preserved."
        ]
      },
      {
        "source_text": "The ingots were homogenized in A or He, usually at 1050-1100 oC for several hours. Ingots of Ni-Cr, Ni-Mo, and Cr-Fe were cold rolled to 0.25 cm, then annealed at 1000-1050 oC and water quenched. The Cr-Fe alloys containing more than 40% Cr were difficult to roll or swage, hence electrodes were machined directly from the homogenized ingot. Ingots of the lower % Cr-Fe alloys and of the stainless steels were swaged to about 0.45 cm diam rods, annealed at 1050 oC and water quenched. All electrodes measured approximately 2 cm long and were either 0.4 cm diam or 0.5 cm wide by 0.2 cm thick.",
        "features": {},
        "status": "no_added_detail",
        "evidence_clauses": [],
        "notes": [
          "No additional approved preparation feature was established by this description; existing environment/history fields were preserved."
        ]
      },
      {
        "source_text": "Two sets of laboratory-prepared ferritic alloys and two commercial ferritic stainless steels (Types 430 and 4341) were investigated. The high-purity 17% chromium, 17% Cr-l% Mo, and 17% Cr-3% Mo laboratory alloys were prepared by melting and casting in vacuum. The resulting ingots were hot-rolled to 0.64-cmthick sheet, which was cold-rolled to a 0.32-cm thickness, annealed for 1 hr at 815~ and water-quenched. The 18% Cr-2% Mo alloys modified by titanium and Type 434 is the proposed designation for stainless steel conraining 17% chromium and 1% molybdenum. nickel additions were produced by induction melting in an argon atmosphere, using the split-heat technique. In this technique, the base composition is melted, and part of the melt is poured off to produce an ingot; then to the balance of the melt, the required alloying additions are made and the next ingot is cast. This process is repeated until a series of the desired compositions is cast. The 18% Cr-2% Mo ingots were hotforged, hot-rolled to 0.76-cm-thick strips, and coldrolled to 0.38-cm-thick strips. The 18% Cr-2% Mo alloys containing titanium were annealed for 1 hr at 104O~ the minimum temperature that prevented formation of a second phase in the high titanium alloy, and then water-quenched. The rest of the 18% Cr-2% Mo materials and the hot-rolled, commercial Types 430 and 434 steels were annealed at 815~ for 1 hr and water-quenched.",
        "features": {},
        "status": "no_added_detail",
        "evidence_clauses": [],
        "notes": [
          "No additional approved preparation feature was established by this description; existing environment/history fields were preserved."
        ]
      },
      {
        "source_text": "The ingots were forged, rooled into bars 2 mm thick, then tempered at 1150 C (heating for 15mins) and quenched in water.",
        "features": {},
        "status": "no_added_detail",
        "evidence_clauses": [],
        "notes": [
          "No additional approved preparation feature was established by this description; existing environment/history fields were preserved."
        ]
      },
      {
        "source_text": "Annealed 2 hours at 650 C",
        "features": {},
        "status": "no_added_detail",
        "evidence_clauses": [],
        "notes": [
          "No additional approved preparation feature was established by this description; existing environment/history fields were preserved."
        ]
      },
      {
        "source_text": "In this technique, the base composition is melted and part of the melt is cast into an ingot. To the balance of the melt, the required molybdenum addition is made and the next ingot is cast. This process is repeated until a series of the desired positions is cast. By this procedure, the residual and impurity elements, which were intended to be in the range commonly present in commercial stainless steels, were held essentially constant within each series. The ingots were hot-forged and hot-rolled to a thickness of 0.76 cm and then cold-rolled to 0.38 cm. The 13% nickel steels were annealed at 1120C for 1 hr and water-quenched. The 39% nickel steels and the high-purity alloys were annealed at 1150C for 1 hr and water-quenched.",
        "features": {},
        "status": "no_added_detail",
        "evidence_clauses": [],
        "notes": [
          "No additional approved preparation feature was established by this description; existing environment/history fields were preserved."
        ]
      },
      {
        "source_text": "All surfaces of the cast slabs were ground to remove imperfections and provide good rolling surfaces before annealing 16 hours at 1200C in argon atmosphere. The slabs were hot rolled at 1090C to 1/16 inch thickness. Oxide scale was subsequently removed by sand blasting before a final annealing treatment. Following preparation, each alloy was hot rolled to 0.1 inch sheet and water quenched. Hot rolling temperatures were restricted to a maximum of 982C and a minimum of 816C. The hot rolled sheet was electropolished in an aqueous 15wt% NaCl/ 30wt%H2SO4 electrolyte to remove surface scale and sheared into 1 inch wide strips running parallel to the hot rolling direction. The 1 inch wide hot rolled strips were subsequently cold rolled from 0.1 inch to a final thickness of 0.0625inch.",
        "features": {
          "surface_preparation_method": "grinding + sand_blasting + electropolishing",
          "preparation_solution_type": "H2SO4 + NaCl"
        },
        "status": "partial",
        "evidence_clauses": [
          "All surfaces of the cast slabs were ground",
          "Oxide scale was subsequently removed by sand blasting",
          "electropolished in an aqueous 15wt% NaCl/ 30wt%H2SO4 electrolyte"
        ],
        "notes": [
          "Reported surface operations during processing were retained along with later sample preparation. The electropolishing bath was a preparation mixture, not a test solution. Its mass percentages remained in the original description; no preparation concentration columns were added."
        ]
      },
      {
        "source_text": "This one received a final heat treatment of 1h at 1049C followed by water quenching comepared to the one above",
        "features": {},
        "status": "no_added_detail",
        "evidence_clauses": [],
        "notes": [
          "No additional approved preparation feature was established by this description; existing environment/history fields were preserved."
        ]
      },
      {
        "source_text": "815C annealed then water quenched",
        "features": {},
        "status": "no_added_detail",
        "evidence_clauses": [],
        "notes": [
          "No additional approved preparation feature was established by this description; existing environment/history fields were preserved."
        ]
      },
      {
        "source_text": "925C annealed then water quenched",
        "features": {},
        "status": "no_added_detail",
        "evidence_clauses": [],
        "notes": [
          "No additional approved preparation feature was established by this description; existing environment/history fields were preserved."
        ]
      },
      {
        "source_text": "1035C annealed then water quenched",
        "features": {},
        "status": "no_added_detail",
        "evidence_clauses": [],
        "notes": [
          "No additional approved preparation feature was established by this description; existing environment/history fields were preserved."
        ]
      },
      {
        "source_text": "heat-treated for 1 hr at 1500F followed by water quenching",
        "features": {},
        "status": "no_added_detail",
        "evidence_clauses": [],
        "notes": [
          "No additional approved preparation feature was established by this description; existing environment/history fields were preserved."
        ]
      },
      {
        "source_text": "heat-treated for 1 hr at 1800F followed by water quenching",
        "features": {},
        "status": "no_added_detail",
        "evidence_clauses": [],
        "notes": [
          "No additional approved preparation feature was established by this description; existing environment/history fields were preserved."
        ]
      },
      {
        "source_text": "annealed at 1200C for 24hr and water quenched",
        "features": {},
        "status": "no_added_detail",
        "evidence_clauses": [],
        "notes": [
          "No additional approved preparation feature was established by this description; existing environment/history fields were preserved."
        ]
      },
      {
        "source_text": "Solution treatment was performed by heating in nitrogen at 1150 C for 30 minutes followed by water quenching",
        "features": {},
        "status": "no_added_detail",
        "evidence_clauses": [],
        "notes": [
          "No additional approved preparation feature was established by this description; existing environment/history fields were preserved."
        ]
      },
      {
        "source_text": "annealing in air for 1 h at 850° C (recrystallization) plus 7 days at 500°C (ordering) followed by cooling in air,which produced the DO3 -ordered structure",
        "features": {},
        "status": "no_added_detail",
        "evidence_clauses": [],
        "notes": [
          "No additional approved preparation feature was established by this description; existing environment/history fields were preserved."
        ]
      },
      {
        "source_text": "The casts were homogenized for 2 h at I250 C. and then hot-rolled into 5 mm thick plates. The specimen prepared by cold rolling the hot rolled plates into 2mm thick sheets and solution annealing for 20 min at 1050C, followed by water quenching",
        "features": {},
        "status": "no_added_detail",
        "evidence_clauses": [],
        "notes": [
          "No additional approved preparation feature was established by this description; existing environment/history fields were preserved."
        ]
      },
      {
        "source_text": "annealed UNS S30100 austenitic stainless steel",
        "features": {},
        "status": "no_added_detail",
        "evidence_clauses": [],
        "notes": [
          "No additional approved preparation feature was established by this description; existing environment/history fields were preserved."
        ]
      },
      {
        "source_text": "annealed UNS S30100 austenitic stainless steel, ion implanted with Mo implanted with 5.55*1016 molybdenum ions/cm2",
        "features": {
          "surface_preparation_method": "ion_implantation"
        },
        "status": "extracted",
        "evidence_clauses": [
          "ion implanted with Mo implanted"
        ],
        "notes": [
          "Only explicit ion implantation was recorded; implanted dose was not interpreted as alloy composition or solution concentration."
        ]
      },
      {
        "source_text": "The binary Fe-Cr alloys were furnished by Climax Molybdenum. They were subsequently hot forged. The other alloys were prepared in our laboratory by alloying to the original Fe-Cr alloys the elements Mo, W, V or Si using a vacuum induction furnace under an argon atmosphere.",
        "features": {},
        "status": "no_added_detail",
        "evidence_clauses": [],
        "notes": [
          "No additional approved preparation feature was established by this description; existing environment/history fields were preserved."
        ]
      },
      {
        "source_text": "solution-annealed for 2 h at 1,050°C and then aged at 850°C for 30 min, 1 h, and 10 h.",
        "features": {},
        "status": "no_added_detail",
        "evidence_clauses": [],
        "notes": [
          "No additional approved preparation feature was established by this description; existing environment/history fields were preserved."
        ]
      },
      {
        "source_text": "as-cast",
        "features": {},
        "status": "no_added_detail",
        "evidence_clauses": [],
        "notes": [
          "No additional approved preparation feature was established by this description; existing environment/history fields were preserved."
        ]
      },
      {
        "source_text": "Aged in Ar for 24 hrs @ 350C",
        "features": {},
        "status": "no_added_detail",
        "evidence_clauses": [],
        "notes": [
          "No additional approved preparation feature was established by this description; existing environment/history fields were preserved."
        ]
      },
      {
        "source_text": "Aged in Ar for 24 hrs @ 500C",
        "features": {},
        "status": "no_added_detail",
        "evidence_clauses": [],
        "notes": [
          "No additional approved preparation feature was established by this description; existing environment/history fields were preserved."
        ]
      },
      {
        "source_text": "Aged in Ar for 24 hrs @ 650C",
        "features": {},
        "status": "no_added_detail",
        "evidence_clauses": [],
        "notes": [
          "No additional approved preparation feature was established by this description; existing environment/history fields were preserved."
        ]
      },
      {
        "source_text": "Aged in Ar for 24 hrs @ 950C",
        "features": {},
        "status": "no_added_detail",
        "evidence_clauses": [],
        "notes": [
          "No additional approved preparation feature was established by this description; existing environment/history fields were preserved."
        ]
      },
      {
        "source_text": "Aged in Ar for 24 hrs @ 800C",
        "features": {},
        "status": "no_added_detail",
        "evidence_clauses": [],
        "notes": [
          "No additional approved preparation feature was established by this description; existing environment/history fields were preserved."
        ]
      },
      {
        "source_text": "as-milled powders consolidated by SPS @520C for 10 min, heating rate 40C/min, 80MPa in Ar, cooled freely",
        "features": {},
        "status": "no_added_detail",
        "evidence_clauses": [],
        "notes": [
          "No additional approved preparation feature was established by this description; existing environment/history fields were preserved."
        ]
      },
      {
        "source_text": "Annealed at 1250C for 1000hr, water quenched",
        "features": {},
        "status": "no_added_detail",
        "evidence_clauses": [],
        "notes": [
          "No additional approved preparation feature was established by this description; existing environment/history fields were preserved."
        ]
      },
      {
        "source_text": "550 °C for1 Hrs",
        "features": {},
        "status": "no_added_detail",
        "evidence_clauses": [],
        "notes": [
          "No additional approved preparation feature was established by this description; existing environment/history fields were preserved."
        ]
      },
      {
        "source_text": "150 °C for 25 Hrs",
        "features": {},
        "status": "no_added_detail",
        "evidence_clauses": [],
        "notes": [
          "No additional approved preparation feature was established by this description; existing environment/history fields were preserved."
        ]
      },
      {
        "source_text": "Rapid Solidification by deposition of molten alloys on a cooled wheel",
        "features": {},
        "status": "no_added_detail",
        "evidence_clauses": [],
        "notes": [
          "No additional approved preparation feature was established by this description; existing environment/history fields were preserved."
        ]
      },
      {
        "source_text": "150 °C for 25 hours",
        "features": {},
        "status": "no_added_detail",
        "evidence_clauses": [],
        "notes": [
          "No additional approved preparation feature was established by this description; existing environment/history fields were preserved."
        ]
      },
      {
        "source_text": "550 °C for 1 hour",
        "features": {},
        "status": "no_added_detail",
        "evidence_clauses": [],
        "notes": [
          "No additional approved preparation feature was established by this description; existing environment/history fields were preserved."
        ]
      },
      {
        "source_text": "551 °C for 1 hour",
        "features": {},
        "status": "no_added_detail",
        "evidence_clauses": [],
        "notes": [
          "No additional approved preparation feature was established by this description; existing environment/history fields were preserved."
        ]
      },
      {
        "source_text": "150 °C for 25 hrs and H2O quenched",
        "features": {},
        "status": "no_added_detail",
        "evidence_clauses": [],
        "notes": [
          "No additional approved preparation feature was established by this description; existing environment/history fields were preserved."
        ]
      },
      {
        "source_text": "550 °C for 1 hrs and H2O quenched",
        "features": {},
        "status": "no_added_detail",
        "evidence_clauses": [],
        "notes": [
          "No additional approved preparation feature was established by this description; existing environment/history fields were preserved."
        ]
      },
      {
        "source_text": "Annealed at 600 °C for 2h H2O quenched",
        "features": {},
        "status": "no_added_detail",
        "evidence_clauses": [],
        "notes": [
          "No additional approved preparation feature was established by this description; existing environment/history fields were preserved."
        ]
      },
      {
        "source_text": "550 °C for 2 hrs and H2O quenched",
        "features": {},
        "status": "no_added_detail",
        "evidence_clauses": [],
        "notes": [
          "No additional approved preparation feature was established by this description; existing environment/history fields were preserved."
        ]
      }
    ],
    "[Cl-] Test Method": [
      {
        "source_text": "Potentiodynamic Polarization with exposed area of 1 cm2. Potentiodynamic polarization experiments were carried out using a scan rate of 0.1 mV/s commencing at a potential about 250 mV more active than the stable OCP. Before starting the polarization scan, the specimen in the sample holder (WE) was left in the cell for about 1 h to attain a steady state which is shown by a constant potential and current at the beginning of the experiment. The potcntiodynamic runs were programmed such that upon attaining a current density of 25μA/cm^2, the scan direction was reversed and the potentials were scanned back to the starting potential.",
        "features": {
          "CP_time": 1
        },
        "status": "partial",
        "evidence_clauses": [
          "Before starting the polarization scan",
          "left in the cell for about 1 h"
        ],
        "notes": [
          "About one hour was retained as the reported nominal pre-scan equilibration duration."
        ]
      },
      {
        "source_text": "Potentiodynamic Polarization",
        "features": {},
        "status": "no_added_detail",
        "evidence_clauses": [],
        "notes": [
          "No additional approved preparation feature was established by this description; existing environment/history fields were preserved."
        ]
      },
      {
        "source_text": "Following pretreatment for 5 min at -1.5 V, the potential was increased-rapidly to -0.5V and thereafter at a steady rate of 1V in 50 min. In this work the critical pitting potential was taken as that at which there was an anodic current flow of 10^-5 A/cm^2.",
        "features": {
          "surface_preparation_method": "potentiostatic_treatment",
          "Prep_time": 0.08333333333333333
        },
