Repository: colfab98/tabicl

# Electrochemical Metrics For Corrosion Resistant Alloys

Source and raw-file provenance are in `manifest.yml`. The inspected workbook schema, feature groups, targets, leakage notes, and prior relevance are in `schema_summary.md`.

The latest standalone EPIT table, including corrected compositions, reviewed
environment/history features, preparation details and supported ion mappings,
was saved in
[`processed/epit_reference_v1/epit_processed.csv`](processed/epit_reference_v1/epit_processed.csv).
The feature-only view was saved in
[`epit_features.csv`](processed/epit_reference_v1/epit_features.csv), with **70
features** and names/units in

File: corrosion_datasets/datasets/electrochemical_metrics_alloys/epit_environment_rules_v1.json (part 2 of 3)
{
        "source_text": "annealled at 1020C for 2h, then water quenched",
        "features": {
          "heat_treatment_type": "annealing",
          "heat_treatment_temperature_C": 1020,
          "heat_treatment_duration_h": 2,
          "heat_treatment_cooling": "water_quench"
        },
        "status": "extracted",
        "notes": []
      },
      {
        "source_text": "annealled at 1060C for 2h, then water quenched",
        "features": {
          "heat_treatment_type": "annealing",
          "heat_treatment_temperature_C": 1060,
          "heat_treatment_duration_h": 2,
          "heat_treatment_cooling": "water_quench"
        },
        "status": "extracted",
        "notes": []
      },
      {
        "source_text": "annealled at 1100C for 2h, then water quenched",
        "features": {
          "heat_treatment_type": "annealing",
          "heat_treatment_temperature_C": 1100,
          "heat_treatment_duration_h": 2,
          "heat_treatment_cooling": "water_quench"
        },
        "status": "extracted",
        "notes": []
      },
      {
        "source_text": "annealled at 1140C for 2h, then water quenched",
        "features": {
          "heat_treatment_type": "annealing",
          "heat_treatment_temperature_C": 1140,
          "heat_treatment_duration_h": 2,
          "heat_treatment_cooling": "water_quench"
        },
        "status": "extracted",
        "notes": []
      },
      {
        "source_text": "solution-treated (1 h, 1120 C, water quench)",
        "features": {
          "heat_treatment_type": "solution_treatment",
          "heat_treatment_temperature_C": 1120,
          "heat_treatment_duration_h": 1,
          "heat_treatment_cooling": "water_quench"
        },
        "status": "extracted",
        "notes": []
      },
      {
        "source_text": "soution-annealed at 1100C for 20 min and water quenched",
        "features": {
          "heat_treatment_type": "solution_annealing",
          "heat_treatment_temperature_C": 1100,
          "heat_treatment_duration_h": 0.3333333333333333,
          "heat_treatment_cooling": "water_quench"
        },
        "status": "extracted",
        "notes": []
      },
      {
        "source_text": "0.25 um diamond finish, annealed at 1100C for 3h and water quenched",
        "features": {
          "heat_treatment_type": "annealing",
          "heat_treatment_temperature_C": 1100,
          "heat_treatment_duration_h": 3,
          "heat_treatment_cooling": "water_quench"
        },
        "status": "extracted",
        "notes": []
      },
      {
        "source_text": "annealed at 1100 C for 3 h followed by a water quench",
        "features": {
          "heat_treatment_type": "annealing",
          "heat_treatment_temperature_C": 1100,
          "heat_treatment_duration_h": 3,
          "heat_treatment_cooling": "water_quench"
        },
        "status": "extracted",
        "notes": []
      },
      {
        "source_text": "solution-annealed",
        "features": {
          "heat_treatment_type": "solution_annealing"
        },
        "status": "extracted",
        "notes": []
      },
      {
        "source_text": "denitrided in a hydrogen atmosphere for three days at 1300C quenched. Then annealled at 1100C for 20min, brine quenched",
        "features": {
          "heat_treatment_type": "denitriding",
          "heat_treatment_temperature_C": 1300,
          "heat_treatment_duration_h": 72,
          "heat_treatment_cooling": "quench_unspecified",
          "heat_treatment_2_type": "annealing",
          "heat_treatment_2_temperature_C": 1100,
          "heat_treatment_2_duration_h": 0.3333333333333333,
          "heat_treatment_2_cooling": "brine_quench"
        },
        "status": "extracted",
        "notes": [
          "Converted three days to 72 hours."
        ]
      },
      {
        "source_text": "annealled at 1100C for 20min, brine quenched",
        "features": {
          "heat_treatment_type": "annealing",
          "heat_treatment_temperature_C": 1100,
          "heat_treatment_duration_h": 0.3333333333333333,
          "heat_treatment_cooling": "brine_quench"
        },
        "status": "extracted",
        "notes": []
      },
      {
        "source_text": "1300C 58h",
        "features": {
          "heat_treatment_temperature_C": 1300,
          "heat_treatment_duration_h": 58
        },
        "status": "extracted",
        "notes": [
          "The treatment type was not named."
        ]
      },
      {
        "source_text": "Alloys were prepared by vacuum melting in dense alumina crucibles decarburized electrolytic Fe, electrolytic Cr and carbonyl Ni, the latter supplied by courtesy of the International Nickel Company. Re containing 15 ppm Fe but less than I ppm of any other detectable impurity was supplied by courtesy of Ledgemont Laboratory,Kennecott Copper Corporation. The melt was cast in a purified argon atmosphere by drawing into 7mm dia. Vycor tubes and quenching in water. The alloys were homogenized at 1050°C for 17h, swaged to 0.4cm diameter rods, annealed at 1050°C and water quenched.",
        "features": {
          "heat_treatment_type": "homogenization",
          "heat_treatment_temperature_C": 1050,
          "heat_treatment_duration_h": 17,
          "heat_treatment_2_type": "annealing",
          "heat_treatment_2_temperature_C": 1050,
          "heat_treatment_2_cooling": "water_quench"
        },
        "status": "extracted",
        "notes": [
          "Casting and its quench were not labelled as a separate heat-treatment stage."
        ]
      },
      {
        "source_text": "The stainless steels evaluated in this study were prepared from commercially pure grades of Fe, Ni, ferrochrome, Mn, Mo, Si, manganese or chromium nitride, and chromium carbide. Melting was done in a vacuum induction furnace.The melting procedure consisted of: (1) melting Fe, Ni, Mo, Mn, and ferrochrome in a vacuum; (2) bleeding nitrogen into the furnace; and (3) introducing Mn4N or CrN, wrapped in iron foil, into the melt, as needed. After casting, only solid sections of the ingots were taken to prepare test specimens. The sections were first soaked for 30 minutes and hot rolled. The temperatures were 1205 C and 1095 C, depending upon hot ductility of the heats. The hot rolled specimens were pickled in a solution containing 10% HNO3 and 2% HF at 65 C to remove the hot working scale, cold rolled to 2 mm, annealed at 1065 C for 5 minutes, water quenched, and pickled again in the same HNO3-HF solution at 65 C. A small section was cut from each heat and used for chemical analysis.",
        "features": {
          "heat_treatment_type": "soaking",
          "heat_treatment_duration_h": 0.5,
          "heat_treatment_2_type": "annealing",
          "heat_treatment_2_temperature_C": 1065,
          "heat_treatment_2_duration_h": 0.08333333333333333,
          "heat_treatment_2_cooling": "water_quench"
        },
        "status": "partial",
        "notes": [
          "The initial soaking/rolling temperature had alternatives, so no temperature was assigned to that stage. Pickling solutions and temperatures were not used as test conditions."
        ]
      },
      {
        "source_text": "Steels used for this study were kindly supplied by the Institute of Iron Metallurgy in Gliwice, Poland. They were in the form of hot forged rods, 18 mm in diameter. The steels were tested in the as-received and quenched after 1 hour of heaing in air at 1120oC",
        "features": {},
        "status": "unresolved",
        "notes": [
          "The description covered as-received and heated/quenched samples without identifying the applicable condition for this row."
        ]
      },
      {
        "source_text": "Steels used for this study were kindly supplied by the Institute of Iron Metallurgy in Gliwice, Poland. They were in the form of hot forged rods, 18 mm in diameter. Quenching in water occurered after either (1) heating 1h in air at 1050C, (2) heating 0.5h in air at 1050C",
        "features": {
          "heat_treatment_type": "heat_treatment",
          "heat_treatment_temperature_C": 1050,
          "heat_treatment_cooling": "water_quench"
        },
        "status": "partial",
        "notes": [
          "Alternative durations of 1 h and 0.5 h were not separate stages; duration remained missing."
        ]
      },
      {
        "source_text": "The alloys were induction melted in a vacuum furnace and cast into ingots. The ingots were hot-rolled in a controlled atmosphere, and then cold-rolled to 2.154 mm thick sheets. Before the experiments, all specimens were solution annealed for 20 min at 1150°C, and then water quenched.",
        "features": {
          "heat_treatment_type": "solution_annealing",
          "heat_treatment_temperature_C": 1150,
          "heat_treatment_duration_h": 0.3333333333333333,
          "heat_treatment_cooling": "water_quench"
        },
        "status": "extracted",
        "notes": []
      },
      {
        "source_text": "The steels were heat treated at 1100 and 1250°C followed by quenching in water in order to homogenize the structure.",
        "features": {
          "heat_treatment_type": "homogenization",
          "heat_treatment_cooling": "water_quench"
        },
        "status": "partial",
        "notes": [
          "1100 and 1250 C were not presented as an ordered sequence; the applicable temperature remained missing."
        ]
      },
      {
        "source_text": "2h at 1120 celcius, water quenched",
        "features": {
          "heat_treatment_temperature_C": 1120,
          "heat_treatment_duration_h": 2,
          "heat_treatment_cooling": "water_quench"
        },
        "status": "extracted",
        "notes": []
      },
      {
        "source_text": "annealed",
        "features": {
          "heat_treatment_type": "annealing"
        },
        "status": "extracted",
        "notes": []
      },
      {
        "source_text": "sensitized",
        "features": {
          "heat_treatment_type": "sensitization"
        },
        "status": "extracted",
        "notes": []
      },
      {
        "source_text": "solution treat at 1120 celcius",
        "features": {
          "heat_treatment_type": "solution_treatment",
          "heat_treatment_temperature_C": 1120
        },
        "status": "extracted",
        "notes": []
      },
      {
        "source_text": "as cast",
        "features": {},
        "status": "not_represented",
        "notes": [
          "As-cast/as-rolled condition was retained in the original text, without inventing thermal treatment details."
        ]
      },
      {
        "source_text": "as rolled",
        "features": {},
        "status": "not_represented",
        "notes": [
          "As-cast/as-rolled condition was retained in the original text, without inventing thermal treatment details."
        ]
      },
      {
        "source_text": "as-cast",
        "features": {},
        "status": "not_represented",
        "notes": [
          "As-cast/as-rolled condition was retained in the original text, without inventing thermal treatment details."
        ]
      },
      {
        "source_text": "solution treat at 1120 celcius, water quench",
        "features": {
          "heat_treatment_type": "solution_treatment",
          "heat_treatment_temperature_C": 1120,
          "heat_treatment_cooling": "water_quench"
        },
        "status": "extracted",
        "notes": []
      },
      {
        "source_text": "The ingots were homogenized in A or He, usually at 1050-1100 oC for several hours. Ingots of Ni-Cr, Ni-Mo, and Cr-Fe were cold rolled to 0.25 cm, then annealed at 1000-1050 oC and water quenched. The Cr-Fe alloys containing more than 40% Cr were difficult to roll or swage, hence electrodes were machined directly from the homogenized ingot. Ingots of the lower % Cr-Fe alloys and of the stainless steels were swaged to about 0.45 cm diam rods, annealed at 1050 oC and water quenched. All electrodes measured approximately 2 cm long and were either 0.4 cm diam or 0.5 cm wide by 0.2 cm thick.",
        "features": {
          "heat_treatment_type": "homogenization"
        },
        "status": "partial",
        "notes": [
          "Ranges and several hours were not reduced to point values. Subsequent annealing depended on alloy subgroup and was not assigned without row-specific evidence."
        ]
      },
      {
        "source_text": "Two sets of laboratory-prepared ferritic alloys and two commercial ferritic stainless steels (Types 430 and 4341) were investigated. The high-purity 17% chromium, 17% Cr-l% Mo, and 17% Cr-3% Mo laboratory alloys were prepared by melting and casting in vacuum. The resulting ingots were hot-rolled to 0.64-cmthick sheet, which was cold-rolled to a 0.32-cm thickness, annealed for 1 hr at 815~ and water-quenched. The 18% Cr-2% Mo alloys modified by titanium and Type 434 is the proposed designation for stainless steel conraining 17% chromium and 1% molybdenum. nickel additions were produced by induction melting in an argon atmosphere, using the split-heat technique. In this technique, the base composition is melted, and part of the melt is poured off to produce an ingot; then to the balance of the melt, the required alloying additions are made and the next ingot is cast. This process is repeated until a series of the desired compositions is cast. The 18% Cr-2% Mo ingots were hotforged, hot-rolled to 0.76-cm-thick strips, and coldrolled to 0.38-cm-thick strips. The 18% Cr-2% Mo alloys containing titanium were annealed for 1 hr at 104O~ the minimum temperature that prevented formation of a second phase in the high titanium alloy, and then water-quenched. The rest of the 18% Cr-2% Mo materials and the hot-rolled, commercial Types 430 and 434 steels were annealed at 815~ for 1 hr and water-quenched.",
        "features": {
          "heat_treatment_type": "annealing",
          "heat_treatment_duration_h": 1,
          "heat_treatment_cooling": "water_quench"
        },
        "status": "partial",
        "notes": [
          "Different alloy subgroups received different annealing temperatures; the common time and cooling were retained, and temperature remained missing."
        ]
      },
      {
        "source_text": "The ingots were forged, rooled into bars 2 mm thick, then tempered at 1150 C (heating for 15mins) and quenched in water.",
        "features": {
          "heat_treatment_type": "tempering",
          "heat_treatment_temperature_C": 1150,
          "heat_treatment_duration_h": 0.25,
          "heat_treatment_cooling": "water_quench"
        },
        "status": "extracted",
        "notes": [
          "The source name tempered and its reported temperature were retained without reinterpretation."
        ]
      },
      {
        "source_text": "Annealed 2 hours at 650 C",
        "features": {
          "heat_treatment_type": "annealing",
          "heat_treatment_temperature_C": 650,
          "heat_treatment_duration_h": 2
        },
        "status": "extracted",
        "notes": []
      },
      {
        "source_text": "In this technique, the base composition is melted and part of the melt is cast into an ingot. To the balance of the melt, the required molybdenum addition is made and the next ingot is cast. This process is repeated until a series of the desired positions is cast. By this procedure, the residual and impurity elements, which were intended to be in the range commonly present in commercial stainless steels, were held essentially constant within each series. The ingots were hot-forged and hot-rolled to a thickness of 0.76 cm and then cold-rolled to 0.38 cm. The 13% nickel steels were annealed at 1120C for 1 hr and water-quenched. The 39% nickel steels and the high-purity alloys were annealed at 1150C for 1 hr and water-quenched.",
        "features": {
          "heat_treatment_type": "annealing",
          "heat_treatment_duration_h": 1,
          "heat_treatment_cooling": "water_quench"
        },
        "status": "partial",
        "notes": [
          "1120 versus 1150 C depended on alloy subgroup; no single temperature was assigned."
        ]
      },
      {
        "source_text": "All surfaces of the cast slabs were ground to remove imperfections and provide good rolling surfaces before annealing 16 hours at 1200C in argon atmosphere. The slabs were hot rolled at 1090C to 1/16 inch thickness. Oxide scale was subsequently removed by sand blasting before a final annealing treatment. Following preparation, each alloy was hot rolled to 0.1 inch sheet and water quenched. Hot rolling temperatures were restricted to a maximum of 982C and a minimum of 816C. The hot rolled sheet was electropolished in an aqueous 15wt% NaCl/ 30wt%H2SO4 electrolyte to remove surface scale and sheared into 1 inch wide strips running parallel to the hot rolling direction. The 1 inch wide hot rolled strips were subsequently cold rolled from 0.1 inch to a final thickness of 0.0625inch.",
        "features": {
          "heat_treatment_type": "annealing",
          "heat_treatment_temperature_C": 1200,
          "heat_treatment_duration_h": 16,
          "heat_treatment_2_type": "annealing"
        },
        "status": "partial",
        "notes": [
          "A later anneal was mentioned without parameters. Hot-rolling temperatures, sheet quenching and electropolishing solution were not attached to an annealing stage."
        ]
      },
      {
        "source_text": "This one received a final heat treatment of 1h at 1049C followed by water quenching comepared to the one above",
        "features": {
          "heat_treatment_type": "heat_treatment",
          "heat_treatment_temperature_C": 1049,
          "heat_treatment_duration_h": 1,
          "heat_treatment_cooling": "water_quench"
        },
        "status": "extracted",
        "notes": [
          "Only the explicitly described final treatment was extracted; the phrase one above was not used to copy another row."
        ]
      },
      {
        "source_text": "815C annealed then water quenched",
        "features": {
          "heat_treatment_type": "annealing",
          "heat_treatment_temperature_C": 815,
          "heat_treatment_cooling": "water_quench"
        },
        "status": "extracted",
        "notes": []
      },
      {
        "source_text": "925C annealed then water quenched",
        "features": {
          "heat_treatment_type": "annealing",
          "heat_treatment_temperature_C": 925,
          "heat_treatment_cooling": "water_quench"
        },
        "status": "extracted",
        "notes": []
      },
      {
        "source_text": "1035C annealed then water quenched",
        "features": {
          "heat_treatment_type": "annealing",
          "heat_treatment_temperature_C": 1035,
          "heat_treatment_cooling": "water_quench"
        },
        "status": "extracted",
        "notes": []
      },
      {
        "source_text": "heat-treated for 1 hr at 1500F followed by water quenching",
        "features": {
          "heat_treatment_type": "heat_treatment",
          "heat_treatment_temperature_C": 815.5555555555555,
          "heat_treatment_duration_h": 1,
          "heat_treatment_cooling": "water_quench"
        },
        "status": "extracted",
        "notes": [
          "Converted 1500 degrees F to degrees C using (F - 32) * 5/9."
        ]
      },
      {
        "source_text": "heat-treated for 1 hr at 1800F followed by water quenching",
        "features": {
          "heat_treatment_type": "heat_treatment",
          "heat_treatment_temperature_C": 982.2222222222222,
          "heat_treatment_duration_h": 1,
          "heat_treatment_cooling": "water_quench"
        },
        "status": "extracted",
        "notes": [
          "Converted 1800 degrees F to degrees C using (F - 32) * 5/9."
        ]
      },
      {
        "source_text": "annealed at 1200C for 24hr and water quenched",
        "features": {
          "heat_treatment_type": "annealing",
          "heat_treatment_temperature_C": 1200,
          "heat_treatment_duration_h": 24,
          "heat_treatment_cooling": "water_quench"
        },
        "status": "extracted",
        "notes": []
      },
      {
        "source_text": "annealing in air for 1 h at 850° C (recrystallization) plus 7 days at 500°C (ordering) followed by cooling in air,which produced the DO3 -ordered structure",
        "features": {
          "heat_treatment_type": "annealing",
          "heat_treatment_temperature_C": 850,
          "heat_treatment_duration_h": 1,
          "heat_treatment_2_type": "ordering",
          "heat_treatment_2_temperature_C": 500,
          "heat_treatment_2_duration_h": 168,
          "heat_treatment_2_cooling": "air_cooling"
        },
        "status": "extracted",
        "notes": [
          "Converted seven days to 168 hours; the final air cooling belonged to the second stage."
        ]
      },
      {
        "source_text": "The casts were homogenized for 2 h at I250 C. and then hot-rolled into 5 mm thick plates. The specimen prepared by cold rolling the hot rolled plates into 2mm thick sheets and solution annealing for 20 min at 1050C, followed by water quenching",
        "features": {
          "heat_treatment_type": "homogenization",
          "heat_treatment_temperature_C": 1250,
          "heat_treatment_duration_h": 2,
          "heat_treatment_2_type": "solution_annealing",
          "heat_treatment_2_temperature_C": 1050,
          "heat_treatment_2_duration_h": 0.3333333333333333,
          "heat_treatment_2_cooling": "water_quench"
        },
        "status": "extracted",
        "notes": [
          "Normalized I250 to 1250."
        ]
      },
      {
        "source_text": "annealed UNS S30100 austenitic stainless steel",
        "features": {
          "heat_treatment_type": "annealing"
        },
        "status": "extracted",
        "notes": [
          "Ion implantation, where mentioned, was not treated as heat treatment."
        ]
      },
      {
        "source_text": "annealed UNS S30100 austenitic stainless steel, ion implanted with Mo implanted with 5.55*1016 molybdenum ions/cm2",
        "features": {
          "heat_treatment_type": "annealing"
        },
        "status": "extracted",
        "notes": [
          "Ion implantation, where mentioned, was not treated as heat treatment."
        ]
      },
      {
        "source_text": "The binary Fe-Cr alloys were furnished by Climax Molybdenum. They were subsequently hot forged. The other alloys were prepared in our laboratory by alloying to the original Fe-Cr alloys the elements Mo, W, V or Si using a vacuum induction furnace under an argon atmosphere.",
        "features": {},
        "status": "not_represented",
        "notes": [
          "Melting, casting and forging were manufacturing information; no separate heat treatment was specified."
        ]
      },
      {
        "source_text": "solution-annealed for 2 h at 1,050°C and then aged at 850°C for 30 min, 1 h, and 10 h.",
        "features": {
          "heat_treatment_type": "solution_annealing",
          "heat_treatment_temperature_C": 1050,
          "heat_treatment_duration_h": 2,
          "heat_treatment_2_type": "aging",
          "heat_treatment_2_temperature_C": 850
        },
        "status": "partial",
        "notes": [
          "Aging durations of 30 min, 1 h and 10 h described alternatives, not consecutive stages; aging duration remained missing."
        ]
      },
      {
        "source_text": "Aged in Ar for 24 hrs @ 350C",
        "features": {
          "heat_treatment_type": "aging",
          "heat_treatment_temperature_C": 350,
          "heat_treatment_duration_h": 24
        },
        "status": "extracted",
        "notes": []
      },
      {
        "source_text": "Aged in Ar for 24 hrs @ 500C",
        "features": {
          "heat_treatment_type": "aging",
          "heat_treatment_temperature_C": 500,
          "heat_treatment_duration_h": 24
        },
        "status": "extracted",
        "notes": []
      },
      {
        "source_text": "Aged in Ar for 24 hrs @ 650C",
        "features": {
          "heat_treatment_type": "aging",
          "heat_treatment_temperature_C": 650,
          "heat_treatment_duration_h": 24
        },
        "status": "extracted",
        "notes": []
      },
      {
        "source_text": "Aged in Ar for 24 hrs @ 950C",
        "features": {
          "heat_treatment_type": "aging",
          "heat_treatment_temperature_C": 950,
          "heat_treatment_duration_h": 24
        },
        "status": "extracted",
        "notes": []
      },
      {
        "source_text": "Aged in Ar for 24 hrs @ 800C",
        "features": {
          "heat_treatment_type": "aging",
          "heat_treatment_temperature_C": 800,
          "heat_treatment_duration_h": 24
        },
        "status": "extracted",
        "notes": []
      },
      {
        "source_text": "as-milled powders consolidated by SPS @520C for 10 min, heating rate 40C/min, 80MPa in Ar, cooled freely",
        "features": {
          "heat_treatment_type": "spark_plasma_sintering",
          "heat_treatment_temperature_C": 520,
          "heat_treatment_duration_h": 0.16666666666666666,
          "heat_treatment_cooling": "free_cooling"
        },
        "status": "extracted",
        "notes": [
          "The explicitly specified thermal consolidation stage was retained; heating rate and pressure stayed in the original text."
        ]
      },
      {
        "source_text": "Annealed at 1250C for 1000hr, water quenched",
        "features": {
          "heat_treatment_type": "annealing",
          "heat_treatment_temperature_C": 1250,
          "heat_treatment_duration_h": 1000,
          "heat_treatment_cooling": "water_quench"
        },
        "status": "extracted",
        "notes": [
          "The reported 1000 hours were retained, without correcting unusual source values."
        ]
      },
      {
        "source_text": "550 °C for1 Hrs",
        "features": {
          "heat_treatment_temperature_C": 550,
          "heat_treatment_duration_h": 1
        },
        "status": "extracted",
        "notes": [
          "The treatment type was not named."
        ]
      },
      {
        "source_text": "150 °C for 25 Hrs",
        "features": {
          "heat_treatment_temperature_C": 150,
          "heat_treatment_duration_h": 25
        },
        "status": "extracted",
        "notes": [
          "The treatment type was not named."
        ]
      },
      {
        "source_text": "150 °C for 25 hours",
        "features": {
          "heat_treatment_temperature_C": 150,
          "heat_treatment_duration_h": 25
        },
        "status": "extracted",
        "notes": [
          "The treatment type was not named."
        ]
      },
      {
        "source_text": "550 °C for 1 hour",
        "features": {
          "heat_treatment_temperature_C": 550,
          "heat_treatment_duration_h": 1
        },
        "status": "extracted",
        "notes": [
          "The treatment type was not named."
        ]
      },
      {
        "source_text": "551 °C for 1 hour",
        "features": {
          "heat_treatment_temperature_C": 551,
          "heat_treatment_duration_h": 1
        },
        "status": "extracted",
        "notes": [
          "The treatment type was not named."
        ]
      },
      {
        "source_text": "150 °C for 25 hrs and H2O quenched",
        "features": {
          "heat_treatment_temperature_C": 150,
          "heat_treatment_duration_h": 25,
          "heat_treatment_cooling": "water_quench"
        },
        "status": "extracted",
        "notes": [
          "The treatment type was not named."
        ]
      },
      {
        "source_text": "550 °C for 1 hrs and H2O quenched",
        "features": {
          "heat_treatment_temperature_C": 550,
          "heat_treatment_duration_h": 1,
          "heat_treatment_cooling": "water_quench"
        },
        "status": "extracted",
        "notes": [
          "The treatment type was not named."
        ]
      },
      {
        "source_text": "550 °C for 2 hrs and H2O quenched",
        "features": {
          "heat_treatment_temperature_C": 550,
          "heat_treatment_duration_h": 2,
          "heat_treatment_cooling": "water_quench"
        },
        "status": "extracted",
        "notes": [
          "The treatment type was not named."
        ]
      },
      {
        "source_text": "Rapid Solidification by deposition of molten alloys on a cooled wheel",
        "features": {},
        "status": "not_represented",
        "notes": [
          "Rapid solidification described manufacture; no separate heat treatment was specified."
        ]
      },
      {
        "source_text": "Annealed at 600 °C for 2h H2O quenched",
        "features": {
          "heat_treatment_type": "annealing",
          "heat_treatment_temperature_C": 600,
          "heat_treatment_duration_h": 2,
          "heat_treatment_cooling": "water_quench"
        },
        "status": "extracted",
        "notes": []
      }
    ],
    "Microstructures": [
      {
        "source_text": "NA",
        "features": {},
        "status": "missing",
        "notes": []
      },
      {
        "source_text": "The laboratory heats were processed to produce fully solution-annealed steel ranging from 0.8 to 6.4 mm thick and having an ASTM 5 to 6 grain size.",
        "features": {},
        "status": "not_represented",
        "notes": [
          "Heat-treatment and grain-size information did not identify a crystal phase."
        ]
      },
      {
        "source_text": "austenitic structure, free from second phase precipitates and with a final grain size of 60-70 um",
        "features": {
          "phase_FCC": 1,
          "phase_IM": 0
        },
        "status": "extracted",
        "notes": [
          "Austenite was mapped to FCC; the reported absence of second-phase precipitates supported IM=0. Other phases were not explicitly excluded."
        ]
      },
      {
        "source_text": "22 Cr Duplex SS",
        "features": {
          "phase_FCC": 1,
          "phase_BCC": 1
        },
        "status": "extracted",
        "notes": [
          "Austenite/ferrite, including duplex stainless steel, were mapped to FCC/BCC. Unreported phases were not marked absent."
        ]
      },
      {
        "source_text": "53 wt.% austenite + 47 wt.% ferrite",
        "features": {
          "phase_FCC": 1,
          "phase_BCC": 1
        },
        "status": "extracted",
        "notes": [
          "Austenite/ferrite, including duplex stainless steel, were mapped to FCC/BCC. Unreported phases were not marked absent."
        ]
      },
      {
        "source_text": "49 wt.% austenite + 51 wt.% ferrite",
        "features": {
          "phase_FCC": 1,
          "phase_BCC": 1
        },
        "status": "extracted",
        "notes": [
          "Austenite/ferrite, including duplex stainless steel, were mapped to FCC/BCC. Unreported phases were not marked absent."
        ]
      },
      {
        "source_text": "40 wt.% austenite + 60 wt.% ferrite",
        "features": {
          "phase_FCC": 1,
          "phase_BCC": 1
        },
        "status": "extracted",
        "notes": [
          "Austenite/ferrite, including duplex stainless steel, were mapped to FCC/BCC. Unreported phases were not marked absent."
        ]
      },
      {
        "source_text": "36 wt.% austenite + 64 wt.% ferrite",
        "features": {
          "phase_FCC": 1,
          "phase_BCC": 1
        },
        "status": "extracted",
        "notes": [
          "Austenite/ferrite, including duplex stainless steel, were mapped to FCC/BCC. Unreported phases were not marked absent."
        ]
      },
      {
        "source_text": "austenite + 7% ferrite",
        "features": {
          "phase_FCC": 1,
          "phase_BCC": 1
        },
        "status": "extracted",
        "notes": [
          "Austenite/ferrite, including duplex stainless steel, were mapped to FCC/BCC. Unreported phases were not marked absent."
        ]
      },
      {
        "source_text": "austenite + 9% ferrite",
        "features": {
          "phase_FCC": 1,
          "phase_BCC": 1
        },
        "status": "extracted",
        "notes": [
          "Austenite/ferrite, including duplex stainless steel, were mapped to FCC/BCC. Unreported phases were not marked absent."
        ]
      },
      {
        "source_text": "austenite + 10% ferrite",
        "features": {
          "phase_FCC": 1,
          "phase_BCC": 1
        },
        "status": "extracted",
        "notes": [
          "Austenite/ferrite, including duplex stainless steel, were mapped to FCC/BCC. Unreported phases were not marked absent."
        ]
      },
      {
        "source_text": "austenite + 15% ferrite",
        "features": {
          "phase_FCC": 1,
          "phase_BCC": 1
        },
        "status": "extracted",
        "notes": [
          "Austenite/ferrite, including duplex stainless steel, were mapped to FCC/BCC. Unreported phases were not marked absent."
        ]
      },
      {
        "source_text": "austenite + 18% ferrite",
        "features": {
          "phase_FCC": 1,
          "phase_BCC": 1
        },
        "status": "extracted",
        "notes": [
          "Austenite/ferrite, including duplex stainless steel, were mapped to FCC/BCC. Unreported phases were not marked absent."
        ]
      },
      {
        "source_text": "austenite + 11% ferrite",
        "features": {
          "phase_FCC": 1,
          "phase_BCC": 1
        },
        "status": "extracted",
        "notes": [
          "Austenite/ferrite, including duplex stainless steel, were mapped to FCC/BCC. Unreported phases were not marked absent."
        ]
      },
      {
        "source_text": "austenitic, 𝛿-ferrite",
        "features": {
          "phase_FCC": 1,
          "phase_BCC": 1
        },
        "status": "extracted",
        "notes": [
          "Austenite/ferrite, including duplex stainless steel, were mapped to FCC/BCC. Unreported phases were not marked absent."
        ]
      },
      {
        "source_text": "Ferritic-Austenitic duplex",
        "features": {
          "phase_FCC": 1,
          "phase_BCC": 1
        },
        "status": "extracted",
        "notes": [
          "Austenite/ferrite, including duplex stainless steel, were mapped to FCC/BCC. Unreported phases were not marked absent."
        ]
      },
      {
        "source_text": "50/50 austenite-ferrite",
        "features": {
          "phase_FCC": 1,
          "phase_BCC": 1
        },
        "status": "extracted",
        "notes": [
          "Austenite/ferrite, including duplex stainless steel, were mapped to FCC/BCC. Unreported phases were not marked absent."
        ]
      },
      {
        "source_text": "Nitrogen, which is an austenite stabilizer, shifts the a-'y phase boundaries in Fe-Cr-Ni alloys, as described in Figure 8.",
        "features": {},
        "status": "unresolved",
        "notes": [
          "General discussion of nitrogen and phase boundaries was not an observation of the sample."
        ]
      },
      {
        "source_text": "austenitic",
        "features": {
          "phase_FCC": 1
        },
        "status": "extracted",
        "notes": [
          "Austenite was mapped to FCC; unreported phases remained unknown."
        ]
      },
      {
        "source_text": "Austenitic structure",
        "features": {
          "phase_FCC": 1
        },
        "status": "extracted",
        "notes": [
          "Austenite was mapped to FCC; unreported phases remained unknown."
        ]
      },
      {
        "source_text": "𝛿-ferrite",
        "features": {
          "phase_BCC": 1
        },
        "status": "extracted",
        "notes": [
          "Ferrite was mapped to BCC; unreported phases remained unknown."
        ]
      },
      {
        "source_text": "ferritic",
        "features": {
          "phase_BCC": 1
        },
        "status": "extracted",
        "notes": [
          "Ferrite was mapped to BCC; unreported phases remained unknown."
        ]
      },
      {
        "source_text": "Single austenitic phase. No second phase. Two types of inclusions, MnS and alumina, were found",
        "features": {
          "phase_FCC": 1,
          "phase_BCC": 0,
          "phase_HCP": 0,
          "phase_IM": 0
        },
        "status": "extracted",
        "notes": [
          "The source explicitly stated a single austenitic phase and no second phase. Reported nonmetallic inclusions were not intermetallic phases."
        ]
      },
      {
        "source_text": "Austenitic structure with an α phase",
        "features": {
          "phase_FCC": 1
        },
        "status": "partial",
        "notes": [
          "Austenite was mapped to FCC. The alpha phase was not assigned a structure from the ambiguous label alone."
        ]
      },
      {
        "source_text": "Metallographic examinations did not show the presence of intermetallic phases in any of the materials.",
        "features": {
          "phase_IM": 0
        },
        "status": "extracted",
        "notes": [
          "The source explicitly reported no intermetallic phases; it did not identify the matrix structure."
        ]
      },
      {
        "source_text": "the DO3 -ordered structure",
        "features": {},
        "status": "not_represented",
        "notes": [
          "The DO3 ordered structure was retained in text; it was not forced into the four broad phase flags."
        ]
      },
      {
        "source_text": "The metallographic examination revealed the presence of a few oxide inclusions in an otherwise apparently single phase ferritic matrix.",
        "features": {
          "phase_BCC": 1
        },
        "status": "extracted",
        "notes": [
          "Ferrite was mapped to BCC. Apparently single phase was treated conservatively; other phases remained unknown."
        ]
      },
      {
        "source_text": "secondary phases present",
        "features": {},
        "status": "not_represented",
        "notes": [
          "Secondary phases were not automatically identified as intermetallic compounds."
        ]
      },
      {
        "source_text": "FCC and BCC",
        "features": {
          "phase_FCC": 1,
          "phase_BCC": 1
        },
        "status": "extracted",
        "notes": [
          "Explicit FCC/BCC presence was retained; other phases remained unknown."
        ]
      },
      {
        "source_text": "FCC, disordered BCC, Ordered BCC",
        "features": {
          "phase_FCC": 1,
          "phase_BCC": 1
        },
        "status": "extracted",
        "notes": [
          "Explicit FCC/BCC presence was retained; other phases remained unknown."
        ]
      },
      {
        "source_text": "FCC and Intermetallic Compound rich in Cr",
        "features": {
          "phase_FCC": 1,
          "phase_IM": 1
        },
        "status": "extracted",
        "notes": []
      },
      {
        "source_text": "FCC",
        "features": {
          "phase_FCC": 1
        },
        "status": "extracted",
        "notes": []
      },
      {
        "source_text": "Cu rich FCC",
        "features": {
          "phase_FCC": 1
        },
        "status": "extracted",
        "notes": []
      },
      {
        "source_text": "BCC with some amorphous structure",
        "features": {
          "phase_BCC": 1
        },
        "status": "extracted",
        "notes": [
          "The amorphous part remained in the original text."
        ]
      },
      {
        "source_text": "FCC and alpha FeCr",
