Repository: colfab98/tabicl

# Electrochemical Metrics For Corrosion Resistant Alloys

Source and raw-file provenance are in `manifest.yml`. The inspected workbook schema, feature groups, targets, leakage notes, and prior relevance are in `schema_summary.md`.

The latest standalone EPIT table, including corrected compositions, reviewed
environment/history features, preparation details and supported ion mappings,
was saved in
[`processed/epit_reference_v1/epit_processed.csv`](processed/epit_reference_v1/epit_processed.csv).
The feature-only view was saved in
[`epit_features.csv`](processed/epit_reference_v1/epit_features.csv), with **70
features** and names/units in

File: corrosion_datasets/datasets/electrochemical_metrics_alloys/epit_environment_rules_v1.json (part 3 of 3)
{
        "features": {
          "phase_FCC": 1
        },
        "status": "partial",
        "notes": [
          "FCC was explicit; alpha FeCr was retained in text without an additional phase assignment."
        ]
      },
      {
        "source_text": "Amorphous",
        "features": {},
        "status": "not_represented",
        "notes": [
          "Amorphous/crystalline or grain-size wording alone did not establish the four phase flags."
        ]
      },
      {
        "source_text": "Nanocrystalline",
        "features": {},
        "status": "not_represented",
        "notes": [
          "Amorphous/crystalline or grain-size wording alone did not establish the four phase flags."
        ]
      },
      {
        "source_text": "Fully Crystalline",
        "features": {},
        "status": "not_represented",
        "notes": [
          "Amorphous/crystalline or grain-size wording alone did not establish the four phase flags."
        ]
      },
      {
        "source_text": "Amorphous- Nanocrystalline",
        "features": {},
        "status": "not_represented",
        "notes": [
          "Amorphous/crystalline or grain-size wording alone did not establish the four phase flags."
        ]
      },
      {
        "source_text": "Crystalline",
        "features": {},
        "status": "not_represented",
        "notes": [
          "Amorphous/crystalline or grain-size wording alone did not establish the four phase flags."
        ]
      }
    ],
    "[Cl-] Test Method": [
      {
        "source_text": "Potentiodynamic Polarization with exposed area of 1 cm2. Potentiodynamic polarization experiments were carried out using a scan rate of 0.1 mV/s commencing at a potential about 250 mV more active than the stable OCP. Before starting the polarization scan, the specimen in the sample holder (WE) was left in the cell for about 1 h to attain a steady state which is shown by a constant potential and current at the beginning of the experiment. The potcntiodynamic runs were programmed such that upon attaining a current density of 25μA/cm^2, the scan direction was reversed and the potentials were scanned back to the starting potential.",
        "features": {
          "Test_area_cm2": 1
        },
        "status": "extracted",
        "notes": []
      },
      {
        "source_text": "Potentiodynamic Polarization",
        "features": {},
        "status": "not_represented",
        "notes": [
          "Full method text was retained as metadata. Only explicitly reviewed aeration and exposed area were extracted."
        ]
      },
      {
        "source_text": "Following pretreatment for 5 min at -1.5 V, the potential was increased-rapidly to -0.5V and thereafter at a steady rate of 1V in 50 min. In this work the critical pitting potential was taken as that at which there was an anodic current flow of 10^-5 A/cm^2.",
        "features": {},
        "status": "not_represented",
        "notes": [
          "Full method text was retained as metadata. Only explicitly reviewed aeration and exposed area were extracted."
        ]
      },
      {
        "source_text": "Polarization curves were obtained potentiodynamically at a scan rate of 20 mV/min, using a Tacussel electrochemical set composed of a potentiostat, a current recorder, and a high impedance electronic millivoltmeter.",
        "features": {},
        "status": "not_represented",
        "notes": [
          "Full method text was retained as metadata. Only explicitly reviewed aeration and exposed area were extracted."
        ]
      },
      {
        "source_text": "Potentiodynamic Polarization. The potential was controlled by a Wenkingt potentiostat (Model 68 TS-3) and changed in steps of 10 mV with a Wenking SMP 69 scanning potentiometer every hour for the positive polarization direction until the onset of pitting or appearance of pits, and every 100 s for the reverse scan until zero current. The potential was initially held at 150 mV for 1 h to attain stable current, whereupon the scanning potentiometer was activated.",
        "features": {},
        "status": "not_represented",
        "notes": [
          "Full method text was retained as metadata. Only explicitly reviewed aeration and exposed area were extracted."
        ]
      },
      {
        "source_text": "Potentiodynamic Polarization. For pitting tests, specimens were allowed to passivate in air for at least 18 h prior to testing.",
        "features": {},
        "status": "not_represented",
        "notes": [
          "Full method text was retained as metadata. Only explicitly reviewed aeration and exposed area were extracted."
        ]
      },
      {
        "source_text": "Potentiodynamic Polarization. Potentiodynamic sweeps in hot 3.5% NaCl solution were carried out at a rate of 1 mV s-1. The tests were carried out in a glass three-electrode cell held in a water bath at 65 °C. In all experiments the rod under test was supported in a holder on the lid of the cell such that the end face just touched the surface of the test solution as described above. The counter electrode was a platinum wire, the reference electrode a saturated calomel electrode (SCE) at the same solution temperature; all potentials are given against the SCE. The potential at which the current density exceeded 50 uA cm-2 was defined as the pitting potential.",
        "features": {},
        "status": "not_represented",
        "notes": [
          "Full method text was retained as metadata. Only explicitly reviewed aeration and exposed area were extracted."
        ]
      },
      {
        "source_text": "Potentiodynamic Polarization. the sample was kept immersed in the experimental solution for 5 min at open-circuit potential (OCP). The anodic potential was increased in steps of 20 mVSCE, and the current readings were recorded after waiting at each set potential for 1 min.",
        "features": {},
        "status": "not_represented",
        "notes": [
          "Full method text was retained as metadata. Only explicitly reviewed aeration and exposed area were extracted."
        ]
      },
      {
        "source_text": "Potentiodynamic Polarization. All solutions used were deaerated with high-purity argon for at least 2 h before analysis. Potentials were measured against a saturated calomel electrode (SCE). Cathodic pretreatments were performed in 0.1 M hydrochloric acid (HCl) for 15 min at –700 mV SCE , while the current was monitored, in order to remove the air-formed oxide film.",
        "features": {
          "CP_aeration": "deaerated"
        },
        "status": "extracted",
        "notes": [
          "Full method text was retained as metadata. Only explicitly reviewed aeration and exposed area were extracted."
        ]
      },
      {
        "source_text": "Potentiodynamic Polarization. Before the test, the sample remain in contact with the solution for 30 min. at -0.3 to -0.1 V to passivate or reach equilibrium.",
        "features": {},
        "status": "not_represented",
        "notes": [
          "Full method text was retained as metadata. Only explicitly reviewed aeration and exposed area were extracted."
        ]
      },
      {
        "source_text": "Potentiodynamic Polarization. Gound to 600 grit at least 18 h before the test",
        "features": {},
        "status": "not_represented",
        "notes": [
          "Full method text was retained as metadata. Only explicitly reviewed aeration and exposed area were extracted."
        ]
      },
      {
        "source_text": "Potentiostatic Polarization at different potentials. The working electrode was a rotating disk, the rotation rate was 3000 rpm in all experiments.",
        "features": {},
        "status": "not_represented",
        "notes": [
          "Full method text was retained as metadata. Only explicitly reviewed aeration and exposed area were extracted."
        ]
      },
      {
        "source_text": "Potentiodynamic Polarization. The specimens were activated at the cathodic potential of 2700 mV saturated calomel electrode (SCE) for 10 min.",
        "features": {},
        "status": "not_represented",
        "notes": [
          "Full method text was retained as metadata. Only explicitly reviewed aeration and exposed area were extracted."
        ]
      },
      {
        "source_text": "Potentiodynamic Polarization. Before athe test, specimens were cathodically polarized at - 1.150 V(SCE) for 15 min to reduce the polish-formed film.",
        "features": {},
        "status": "not_represented",
        "notes": [
          "Full method text was retained as metadata. Only explicitly reviewed aeration and exposed area were extracted."
        ]
      },
      {
        "source_text": "Potentiostatic Polarization, Potentiostatic polarization curves were obtained at 25°C and at 0°C in N,-saturated 0.1N NaCl and O*lN NaBr. The electrode totally immersed was first polarized in the least noble passive region for 15min, then the potential was moved in the noble direction 50mV every Smin until the pitting potential was approximated and the current showed a marked increase. This was followed by longer-time runs of 12-15h at a single potential in the neighbourhood of the critical potential in order to establish the steady state value. The least noble potential at which the current did not continuously increase with time and at which no pits could be observed under a low power microscope was taken as the final value.",
        "features": {},
        "status": "not_represented",
        "notes": [
          "Full method text was retained as metadata. Only explicitly reviewed aeration and exposed area were extracted."
        ]
      },
      {
        "source_text": "Polarization test, strips of 1.25 cm x 1.25 cm of the experimental alloys, as well as the commercial alloys, were subjected to anodic polarization in dearated 1 N NaCI solution at 30 C. A Type 308 rod was welded to one side of each specimen and covered with rubber tubing, except the tip for electrical connection to a potentiostat. The specimens were then mounted in epoxy, ground to 600 grit, and rinsed with distilled water. The specimen/mount interface was covered with a thin film of lacquer, and approximately 1 cm 2 of the specimen was exposed. They were then kept in a desiccator until testing. The testing procedure consisted of: (1) introduction of the solution to a one liter polarization cell; (2) setting the temperature of the solution; (3) deoxygenating the solution with prepurified nitrogen at the rate of 90 ml/min starting 30 minutes before immersion of the specimen; (4) cleaning the specimen with distilled water just prior to transferring to the cel]; and (5) anodic polarization 50 minutes after the immersion at a scanning rate of 20 mV/min, using a PAR Model 173 potentiostat and ELSCINT Model ABA-26 Automatic Baseline Advance.",
        "features": {
          "Test_area_cm2": 1,
          "CP_aeration": "deaerated"
        },
        "status": "extracted",
        "notes": [
          "Reported approximate exposed area was retained as a nominal value."
        ]
      },
      {
        "source_text": "Potentiodynamic Polarization, the specimen surface was ground to a 120 grit finish and 5 cm2 was exposed to the corrodent. The potential was controlled, relative to a standard saturated calomel electrode, by a potentiostat. Following. pretreatment for 5 min at -1.5 V, the -potential was increased-rapidly to -0.5V and thereafter at a steady rate of 1V in 50 min. In this work the critical pitting potential was taken as that at which there was an anodic current flow of 10^-5 A/cm2.",
        "features": {
          "Test_area_cm2": 5
        },
        "status": "extracted",
        "notes": []
      },
      {
        "source_text": "Potentiodynamic Polarization, the specimens were cut from rods and mounted in epoxy resin so that the exposed surface area was about 0.8 cm^2. This surface was coarse-ground with silicon-carbide papers and then fine-ground with alumina paste.",
        "features": {
          "Test_area_cm2": 0.8
        },
        "status": "extracted",
        "notes": [
          "Reported approximate exposed area was retained as a nominal value."
        ]
      },
      {
        "source_text": "Potentiodynamic Polarization, the electrochemical experiments were carried out in an inert gas glove box by using a 0.5 M H2SO4 solution which was de-aerated by purging with N2. Sample disks of 10 mm diameter were mounted in the electrochemical glass cell equipped with a platinum counter electrode and a mercurous sulfate reference electrode.",
        "features": {
          "CP_aeration": "deaerated"
        },
        "status": "extracted",
        "notes": [
          "Full method text was retained as metadata. Only explicitly reviewed aeration and exposed area were extracted."
        ]
      },
      {
        "source_text": "Potentiodynamic Polarization, Cu-wire was spot-welded to one side of each specimen, mounted in epoxy resin, and ground to 2000 grade silicon carbide. To avoid crevice corrosion, the specimenmount interface was carefully coated with a thin ®lm of silicone sealant. Approximately 1 cm2 of the surface was exposed to the test solution.",
        "features": {
          "Test_area_cm2": 1
        },
        "status": "extracted",
        "notes": [
          "Reported approximate exposed area was retained as a nominal value."
        ]
      },
      {
        "source_text": "Potentiodynamic Polarization. Potentiodynamic polarization tests were performed using a three-electrode cell system consisting of a saturated calomel electrode (SCE) as a reference, a platinum electrode as a counter, and a specimen as the working electrode. The sample was kept immersed in the test solution for 2 h at open-circuit potential. After obtaining the stable corrosion potential (Ecorr), the potential was raised in the anodic direction, from ±100 mV below Ecorr, at a scan rate of 0.2 mV/s.",
        "features": {},
        "status": "not_represented",
        "notes": [
          "Full method text was retained as metadata. Only explicitly reviewed aeration and exposed area were extracted."
        ]
      },
      {
        "source_text": "Potentiodynamic Polarization. Polarization was performed in an electrochemical cell attached to the ESCA instrument. The arrangement allows the samples to be transferred to the analyser without air exposure. The electrolyte was de-aerated by Ar bubbling for 2 h before exposure. The samples were activated at - 700 mV for 10 min. The sweep rate at the potentiodynamic tests was 1 mVs_‘. The samples prepared for the ESCA analyses were polarized by stepping the potential from the activation potential to the potentials - 75, 500 and 800 mV (SCE). The potentials were maintained for 10 min and 2 h.",
        "features": {
          "CP_aeration": "deaerated"
        },
        "status": "extracted",
        "notes": [
          "Full method text was retained as metadata. Only explicitly reviewed aeration and exposed area were extracted."
        ]
      },
      {
        "source_text": "ASTM G1",
        "features": {},
        "status": "not_represented",
        "notes": [
          "Full method text was retained as metadata. Only explicitly reviewed aeration and exposed area were extracted."
        ]
      },
      {
        "source_text": "ASTMG1",
        "features": {},
        "status": "not_represented",
        "notes": [
          "Full method text was retained as metadata. Only explicitly reviewed aeration and exposed area were extracted."
        ]
      },
      {
        "source_text": "ASTMG!",
        "features": {},
        "status": "not_represented",
        "notes": [
          "Full method text was retained as metadata. Only explicitly reviewed aeration and exposed area were extracted."
        ]
      },
      {
        "source_text": "NA",
        "features": {},
        "status": "missing",
        "notes": []
      },
      {
        "source_text": "Potentiostatic Polarization. The experimental procedure was to first polarize the electrode potentiostatically at the least noble potential within the passive region for at least 15 min in order to achieve steady-state passivity. The potential was then advanced in stages of 50 mV, allowing 5 min between each change. Initially the current decreased or remained constant after each potential adjustment, but eventually a steadily increasing current at some potential V'c indicated the onset of pitting (or of transpassivity). Steady-state values Vc were obtained subsequently by holding the potential for long times at a fixed value and then observing pitting or the lack of it under a low power microscope. The lowest potential for which pitting could not be observed after a 10-hr or longer period of constant polarization was considered to be the steady-state value Vc. Reproducibility was in the order of ±5 mv.",
        "features": {},
        "status": "not_represented",
        "notes": [
          "Full method text was retained as metadata. Only explicitly reviewed aeration and exposed area were extracted."
        ]
      },
      {
        "source_text": "Potentiodynamic Polarization. The onset of pitting was marked by a sharp and sudden increase in polarization current. The potential scanning was stopped at the pitting potential, and the electrode was allowed to pit for 20 to 30 min. It was then removed from the solution, the tape was stripped, and its surface was examined for pitting and possible crevice corrosion. The potential scanning was usually started at -0.7 to -0.6v, with respect to the saturated calomel electrode (SCE); the scanning was always into the passive potential region. In some experiments, the potential of an actively corroding electrode was changed almost instantaneously to a selected potential in a passive range by switching on a potentiostat, with a potential preset at a desired value.",
        "features": {},
        "status": "not_represented",
        "notes": [
          "Full method text was retained as metadata. Only explicitly reviewed aeration and exposed area were extracted."
        ]
      },
      {
        "source_text": "Scratch",
        "features": {},
        "status": "not_represented",
        "notes": [
          "Full method text was retained as metadata. Only explicitly reviewed aeration and exposed area were extracted."
        ]
      },
      {
        "source_text": "Potentiodynamic Polarization. The electrodes for the potentiodynamic studies were mounted in epoxy plastic with a single exposed surface parallel to the rolling plane. Electrical contact was made by soft-soldering a nickel wire to the back of the electrode. Contact between the solder or lead wire and the electrolyte was excluded by the plastic and glass tube. The 0.5 by 0.6 cm exposed surface was polished by using standard metallographic techniques, finishing with a distilled water slurry of 0.3 mu alumina. The edges of the electrode were masked with clear Glyptal varnish to prevent crevice corrosion. The coupons for the exposure tests, 2.5 by 2.5 by 0.3 cm, were surface ground and then polished through No. 600 wet silicon carbide paper. They were solvent degreased and rinsed in methanol before exposure.",
        "features": {
          "Test_area_cm2": 0.3
        },
        "status": "extracted",
        "notes": [
          "Calculated the single explicitly exposed face as 0.5 cm * 0.6 cm = 0.3 cm2; larger immersion coupons were not used."
        ]
      },
      {
        "source_text": "Potentiodynamic Polarization, Potentiodynamic polarization commenced at the free-corrosion potential after the sample had been immersed in the solution for 30 minutes",
        "features": {},
        "status": "not_represented",
        "notes": [
          "Full method text was retained as metadata. Only explicitly reviewed aeration and exposed area were extracted."
        ]
      },
      {
        "source_text": "Potentiodynamic Polarization - pitting potentital measured by potential sweep method",
        "features": {},
        "status": "not_represented",
        "notes": [
          "Full method text was retained as metadata. Only explicitly reviewed aeration and exposed area were extracted."
        ]
      },
      {
        "source_text": "Potentiodynamic Polarization - test electrodes were made from 0.25 mm wire looped to a diameter of 25 mm. Test solutions were prepared from reagent grade chemicals and distilled water and the pH value was adjusted using H2SO4 or NaOH as required. The oxygen content of the test solutions was reduced to a negligible value by bubbling nitrogen through them for a period of 24 h. All electrochemical measurements were carried out in conventional setup, purged with nitrogen during each experiment",
        "features": {
          "CP_aeration": "deaerated"
        },
        "status": "extracted",
        "notes": [
          "Full method text was retained as metadata. Only explicitly reviewed aeration and exposed area were extracted."
        ]
      },
      {
        "source_text": "The \"scratch\" technique was employed for the determination of pitting potentials.The electrode was first polarized potentiostatically to some potential well below the expected pitting potential.The polarization current was allowedto stabilize and then the electrode surface was scratched with a sharp silicon-carbide crystal mounted on the end of a glass tube. The scratching of the electrode surface resulted in a sharp polarization current \"blip.\" The electrode potential was manually adjusted by 20 mV steps to more and more noble potential values, until the scratch failed to repassivate, a failure which was indicated by a gradual current rise after the electrode was scratched. The pit was allowed to develop for 10 min, and then the electrode was examined visually. Only those results were considered to be valid where pits actually developed at the scratched site.",
        "features": {},
        "status": "not_represented",
        "notes": [
          "Full method text was retained as metadata. Only explicitly reviewed aeration and exposed area were extracted."
        ]
      },
      {
        "source_text": "To measure the pitting potentials, the potential was stepped upwards by 25 mV every 400 s, beginning at -300 mV(SCE).",
        "features": {},
        "status": "not_represented",
        "notes": [
          "Full method text was retained as metadata. Only explicitly reviewed aeration and exposed area were extracted."
        ]
      },
      {
        "source_text": "Potentiodynamic Polarization- Samples were mechanically polished with emery paper up to grade 1000 under water, then degreased in absolute ethyl alcohol, washed in deionized water, and dried by warm air blowing for electrochemical tests. Polarization curves were obtained potentiodynamically at a scan rate of 20 mV/min.",
        "features": {},
        "status": "not_represented",
        "notes": [
          "Full method text was retained as metadata. Only explicitly reviewed aeration and exposed area were extracted."
        ]
      },
      {
        "source_text": "Potentiodynamic Polarization - the sample was stabilized in the electrolyte, which was sparged continuously with oxygen (O2), until the potential change was < 1 mV/min, and this potential was considered as the OCP. Then, the sample was scanned potentiodynamically at a rate of 600 mV/h to a potential corresponding to a current density of 10–3 A/cm2 and then scan direction was reversed.",
        "features": {
          "CP_aeration": "oxygen_sparged"
        },
        "status": "extracted",
        "notes": [
          "Continuous oxygen sparging was retained without assuming an equilibrium oxygen concentration."
        ]
      },
      {
        "source_text": "Potentiodynamic Polarization(Anodic polarization was applied to the working electrode after a stable corrosion potential had been achieved; this usually took about 2 h after immersion in the solution. As a measure of the resistance to pitting corrosion, the pitting potentials for the alloys were determined from the anodic polarization curve by the potential at which the anodic current density reached a value of 10 uA/cm2 after film breakdown.",
        "features": {},
        "status": "not_represented",
        "notes": [
          "Full method text was retained as metadata. Only explicitly reviewed aeration and exposed area were extracted."
        ]
      },
      {
        "source_text": "Potentiostatically-controlled anodic Polarization, test solution deaerated with N2",
        "features": {
          "CP_aeration": "deaerated"
        },
        "status": "extracted",
        "notes": [
          "Full method text was retained as metadata. Only explicitly reviewed aeration and exposed area were extracted."
        ]
      },
      {
        "source_text": "Potentiodynamic polarization. All studies were carried out with rotating disk electrodes of 0.1 cm2 (diameter 0.357 cm) insulated with a PTFE shrinkable tubing. Experiments were performed at 6000 rpm (in part at 600 rpm) in 1 M HCI at 25°C under a nitrogen atmosphere.",
        "features": {
          "Test_area_cm2": 0.1,
          "CP_aeration": "nitrogen_atmosphere"
        },
        "status": "extracted",
        "notes": []
      },
      {
        "source_text": "Anodic Polarization - Anodic polarization tests performed in deaerated 4 M sodium chloride (NaCl) solution at 80°C. The electrochemical cell for the test consisted of a 1-L multineck flask, as specified in ASTM G 5 with a platinum counter electrode and a saturated calomel electrode (SCE) positioned in a salt bridge with a high-silica tip.",
        "features": {
          "CP_aeration": "deaerated"
        },
        "status": "extracted",
        "notes": [
          "Full method text was retained as metadata. Only explicitly reviewed aeration and exposed area were extracted."
        ]
      },
      {
        "source_text": "Potentiodynamic Polarization in a three electrode flat cell, prior to anodic sweep OCP measured for 30 mins",
        "features": {},
        "status": "not_represented",
        "notes": [
          "Full method text was retained as metadata. Only explicitly reviewed aeration and exposed area were extracted."
        ]
      },
      {
        "source_text": "Potentiodynamic Polarization in a three electrode flat cell",
        "features": {},
        "status": "not_represented",
        "notes": [
          "Full method text was retained as metadata. Only explicitly reviewed aeration and exposed area were extracted."
        ]
      },
      {
        "source_text": "Potentiodynamic Polarization in a three electrode flat cell until 100mA or 1.241 VSCE",
        "features": {},
        "status": "not_represented",
        "notes": [
          "Full method text was retained as metadata. Only explicitly reviewed aeration and exposed area were extracted."
        ]
      },
      {
        "source_text": "Potentiodynamic Polarization in a the electrode flat cell, prior to swwep help at OCP then cathodically polarizes for 300s to remove surface films",
        "features": {},
        "status": "not_represented",
        "notes": [
          "Full method text was retained as metadata. Only explicitly reviewed aeration and exposed area were extracted."
        ]
      },
      {
        "source_text": "Potentiostatic Polarization",
        "features": {},
        "status": "not_represented",
        "notes": [
          "Full method text was retained as metadata. Only explicitly reviewed aeration and exposed area were extracted."
        ]
      },
      {
        "source_text": "Potentiodynamic Polarization in a three electrode flat cell, prior to anodic sweep OCP measured for 1 hr",
        "features": {},
        "status": "not_represented",
        "notes": [
          "Full method text was retained as metadata. Only explicitly reviewed aeration and exposed area were extracted."
        ]
      },
      {
        "source_text": "Potentiodynamic Polarization in a three electrode flat cell, prior to anodic sweep OCP was mesured until stability for 6 mins",
        "features": {},
        "status": "not_represented",
        "notes": [
          "Full method text was retained as metadata. Only explicitly reviewed aeration and exposed area were extracted."
        ]
      },
      {
        "source_text": "Potentiostatic Polarization for 24 hrs in deaerated Cl- solution",
        "features": {
          "CP_aeration": "deaerated"
        },
        "status": "extracted",
        "notes": [
          "Full method text was retained as metadata. Only explicitly reviewed aeration and exposed area were extracted."
        ]
      },
      {
        "source_text": "Potentiodynamic Polarzation until a stable pit formed then Potentiostatic Polarization at pitting potential to monitior pit growth",
        "features": {},
        "status": "not_represented",
        "notes": [
          "Full method text was retained as metadata. Only explicitly reviewed aeration and exposed area were extracted."
        ]
      },
      {
        "source_text": "Potentiostatic Polarization. Measurements made in 10 mV steps and held until a stationary current was observed",
        "features": {},
        "status": "not_represented",
        "notes": [
          "Full method text was retained as metadata. Only explicitly reviewed aeration and exposed area were extracted."
        ]
      },
      {
        "source_text": "Potentiostatic Polarization. For most of the measurements, Al electrodes were employed measuring 1.5 cm long and 0.4 cm in diameter. One end of each electrode was drilled and tapped, allowing a threaded member attached to a nickel wire to hold the electrode firmly against a glass tube separated by a water-tight Teflon gasket. Only the electrode surface, totally immersed, Teflon, and glass made contact with the electrolyte. Specimens were polished to 3/0 emery paper followed by pickling in 2N NaOH at 80~ for 5 min and then washing in distilled water.",
        "features": {},
        "status": "not_represented",
        "notes": [
          "Full method text was retained as metadata. Only explicitly reviewed aeration and exposed area were extracted."
        ]
      }
    ]
  }
}
