Repository: colfab98/tabicl

# Electrochemical Metrics For Corrosion Resistant Alloys

Source and raw-file provenance are in `manifest.yml`. The inspected workbook schema, feature groups, targets, leakage notes, and prior relevance are in `schema_summary.md`.

The latest standalone EPIT table, including corrected compositions, reviewed
environment/history features, preparation details and supported ion mappings,
was saved in
[`processed/epit_reference_v1/epit_processed.csv`](processed/epit_reference_v1/epit_processed.csv).
The feature-only view was saved in
[`epit_features.csv`](processed/epit_reference_v1/epit_features.csv), with **70
features** and names/units in

File: corrosion_datasets/datasets/electrochemical_metrics_alloys/epit_preparation_rules_v1.json (part 3 of 3)
{
        "source_text": "The temperature was not specified for this experiment, but was explicitely shown as 60 oC for parallel experiments. For electrochemical measurement, the surfaces studied were mechanically polished with emery paper under water up to grade 1000, then were degreased in absolute ethyl alcohol, washed in deionized water, and dried by warm air blowing.",
        "features": {
          "Prep_grinding_grit": 1000,
          "surface_preparation_method": "polishing + degreasing + rinsing",
          "preparation_solution_type": "ethanol"
        },
        "status": "extracted",
        "evidence_clauses": [
          "mechanically polished with emery paper under water up to grade 1000",
          "degreased in absolute ethyl alcohol, washed in deionized water"
        ],
        "notes": [
          "Only preparation clauses were used. The temperature mentioned for parallel experiments was not assigned to this sample."
        ]
      },
      {
        "source_text": "Surface finish: 4/0",
        "features": {},
        "status": "unresolved",
        "evidence_clauses": [
          "Surface finish: 4/0"
        ],
        "notes": [
          "The slash surface-finish notation did not establish a directly comparable numeric grit value or a specific preparation method."
        ]
      },
      {
        "source_text": "Ground to 600 mesh SiC. The test area is 1 cm2",
        "features": {
          "surface_preparation_method": "grinding"
        },
        "status": "partial",
        "evidence_clauses": [
          "Ground to 600 mesh SiC"
        ],
        "notes": [
          "Mesh notation was preserved in the original comment. It was not assumed equivalent to a grit standard or converted into numeric Prep_grinding_grit."
        ]
      },
      {
        "source_text": "Ground to 600",
        "features": {
          "Prep_grinding_grit": 600,
          "surface_preparation_method": "grinding"
        },
        "status": "partial",
        "evidence_clauses": [
          "Ground to 600"
        ],
        "notes": [
          "The bare number described a grinding grade. It was retained as reported, without asserting an abrasive material or grading standard."
        ]
      },
      {
        "source_text": "25 Cr duplex SS UNS S32550",
        "features": {},
        "status": "no_added_detail",
        "evidence_clauses": [],
        "notes": [
          "No additional approved preparation feature was established by this description; existing environment/history fields were preserved."
        ]
      },
      {
        "source_text": "Cast Duplex CF-Type SS (cast equivalent of AISI 304SS), 9-µm diamond paste surface finish",
        "features": {
          "surface_preparation_method": "diamond_polishing"
        },
        "status": "extracted",
        "evidence_clauses": [
          "9-µm diamond paste surface finish"
        ],
        "notes": [
          "Diamond-paste preparation was explicit. Particle size was not measured Ra or an abrasive grade."
        ]
      },
      {
        "source_text": "600 grit surface finish, 316LN (UNS S31653), exposed area 3 cm2",
        "features": {
          "Prep_grinding_grit": 600
        },
        "status": "extracted",
        "evidence_clauses": [
          "600 grit surface finish"
        ],
        "notes": [
          "A numeric abrasive grade was explicit; the description did not distinguish grinding from polishing."
        ]
      },
      {
        "source_text": "AISI 430SS, abraded through 2.0 emery paper",
        "features": {
          "surface_preparation_method": "abrasion"
        },
        "status": "partial",
        "evidence_clauses": [
          "abraded through 2.0 emery paper"
        ],
        "notes": [
          "The emery notation 2.0 was not treated as numeric grit 2 or guessed to mean 2/0. The abrasion method was retained."
        ]
      },
      {
        "source_text": "AISI 304SS, abraded through 2.0 emery paper",
        "features": {
          "surface_preparation_method": "abrasion"
        },
        "status": "partial",
        "evidence_clauses": [
          "abraded through 2.0 emery paper"
        ],
        "notes": [
          "The emery notation 2.0 was not treated as numeric grit 2 or guessed to mean 2/0. The abrasion method was retained."
        ]
      },
      {
        "source_text": "exposed area 1 cm2",
        "features": {},
        "status": "no_added_detail",
        "evidence_clauses": [],
        "notes": [
          "No additional approved preparation feature was established by this description; existing environment/history fields were preserved."
        ]
      },
      {
        "source_text": "Since no chloride ion was present. The breakdown potential measured was likely due to transpassive dissolution. The alloys were mecanically polished and cathodically prepolarised before an experiment. The polarisation experiments were carried out in absence of air by applying a constant potential for three hours.",
        "features": {
          "surface_preparation_method": "polishing + cathodic_reduction"
        },
        "status": "extracted",
        "evidence_clauses": [
          "mecanically polished and cathodically prepolarised before an experiment"
        ],
        "notes": [
          "Only the pre-experiment preparation clause supplied features. The three-hour constant-potential experiment and any comment about transpassive breakdown were excluded."
        ]
      },
      {
        "source_text": "The alloys were mecanically polished and cathodically prepolarised before an experiment. The polarisation experiments were carried out in absence of air by applying a constant potential for three hours.",
        "features": {
          "surface_preparation_method": "polishing + cathodic_reduction"
        },
        "status": "extracted",
        "evidence_clauses": [
          "mecanically polished and cathodically prepolarised before an experiment"
        ],
        "notes": [
          "Only the pre-experiment preparation clause supplied features. The three-hour constant-potential experiment and any comment about transpassive breakdown were excluded."
        ]
      },
      {
        "source_text": "Specimens, with an area of 0.95 cm2, were pretreated by grinding on emery paper down to 600 grit, polished with diamond paste to 1 mm, ultrasonically cleaned in ethanol, and dried in hot air. The electrolyte was deaerated by Ar bubbling for 2 h before exposure.",
        "features": {
          "Prep_grinding_grit": 600,
          "surface_preparation_method": "grinding + diamond_polishing + ultrasonic_cleaning",
          "preparation_solution_type": "ethanol"
        },
        "status": "extracted",
        "evidence_clauses": [
          "grinding on emery paper down to 600 grit",
          "polished with diamond paste",
          "ultrasonically cleaned in ethanol"
        ],
        "notes": [
          "The reported grade and ethanol cleaning were retained. The questionable 1 mm paste size was not corrected or exported, and two-hour electrolyte deaeration was not specimen CP_time."
        ]
      },
      {
        "source_text": "0.25 um diamond polish finish, cathodically polarized at - 1.150 V(SCE) for 15 min to reduce the polish-formed film",
        "features": {
          "surface_preparation_method": "diamond_polishing + cathodic_reduction",
          "Prep_time": 0.25
        },
        "status": "extracted",
        "evidence_clauses": [
          "diamond polish finish",
          "cathodically polarized at - 1.150 V(SCE) for 15 min"
        ],
        "notes": [
          "Only the quoted preparation/procedure clauses supplied the added features."
        ]
      },
      {
        "source_text": "The electrode totally immersed was first polarized in the least noble passive region for 15min, then the potential was moved in the noble direction 50mV every 5min until the pitting potential was approximated and the current showed a marked increase.",
        "features": {
          "surface_preparation_method": "potentiostatic_treatment",
          "Prep_time": 0.25
        },
        "status": "extracted",
        "evidence_clauses": [
          "first polarized in the least noble passive region for 15min"
        ],
        "notes": [
          "Only the initial conditioning time was extracted, independently of the later current increase or pitting description."
        ]
      },
      {
        "source_text": "Some compositions were provided with \"~\" and \"<\" signs in the paper",
        "features": {},
        "status": "no_added_detail",
        "evidence_clauses": [],
        "notes": [
          "No additional approved preparation feature was established by this description; existing environment/history fields were preserved."
        ]
      },
      {
        "source_text": "Pitting corrosion data is collected from plain breakdown potential in table II.",
        "features": {},
        "status": "no_added_detail",
        "evidence_clauses": [],
        "notes": [
          "No additional approved preparation feature was established by this description; existing environment/history fields were preserved."
        ]
      },
      {
        "source_text": "In the hot-forged condition the steels with 0.12, 0.25, and 0.35%N were austenitic, whereas those with 0.07 and 0.17% N contained austenite with a small amount of 𝛿-ferrite (with an excess of Cr and relatively less Fe, Ni, and Mn than in the , 𝛾 phase). Some small second-phase particles also occurred. Electron microprobe analysis identified these particles as carbides (Me23C6 type) and carbonitrides (Me23C6 type). Pure nitrides were very rare. The X-ray analysis did not detect any a-phase in the materials under investigation.",
        "features": {},
        "status": "no_added_detail",
        "evidence_clauses": [],
        "notes": [
          "No additional approved preparation feature was established by this description; existing environment/history fields were preserved."
        ]
      },
      {
        "source_text": "In the as-received specimens of the 18Cr-5Ni-0.03Mn steel, metallographic examination revealed the presence of martensite with some inclusions of 𝛿-ferrite. As determined by X-ray analysis, the alloys with more than 5% Mn contained austenite and ferrite. No traces of 𝜎-phase were detected. The amount of 𝛿-phase depended upon the steel composition. The higher the Mn content was and the lower the C and the N contents were, the greater the amount of 𝛿-phase present. However, heat-to-heat variations also very likely influenced the phase composition of the alloys under investigation. In all specimens, small particles of a foreign phase were detected. They were identified by electron probe analysis as carbides (presumably Me23C6).",
        "features": {},
        "status": "no_added_detail",
        "evidence_clauses": [],
        "notes": [
          "No additional approved preparation feature was established by this description; existing environment/history fields were preserved."
        ]
      },
      {
        "source_text": "no major difference between different sample in fig 1",
        "features": {},
        "status": "no_added_detail",
        "evidence_clauses": [],
        "notes": [
          "No additional approved preparation feature was established by this description; existing environment/history fields were preserved."
        ]
      },
      {
        "source_text": "no major difference between different sample in fig 1, N<10ppm",
        "features": {},
        "status": "no_added_detail",
        "evidence_clauses": [],
        "notes": [
          "No additional approved preparation feature was established by this description; existing environment/history fields were preserved."
        ]
      },
      {
        "source_text": "perform at room temperature",
        "features": {},
        "status": "no_added_detail",
        "evidence_clauses": [],
        "notes": [
          "No additional approved preparation feature was established by this description; existing environment/history fields were preserved."
        ]
      },
      {
        "source_text": "no major difference between two samples",
        "features": {},
        "status": "no_added_detail",
        "evidence_clauses": [],
        "notes": [
          "No additional approved preparation feature was established by this description; existing environment/history fields were preserved."
        ]
      },
      {
        "source_text": "cast alloy, 76 mm thick section, Ferritic-Austenitic Stainless Steel",
        "features": {},
        "status": "no_added_detail",
        "evidence_clauses": [],
        "notes": [
          "No additional approved preparation feature was established by this description; existing environment/history fields were preserved."
        ]
      },
      {
        "source_text": "18Cr-10Ni Stainless Steel (likely Type-304 S)",
        "features": {},
        "status": "no_added_detail",
        "evidence_clauses": [],
        "notes": [
          "No additional approved preparation feature was established by this description; existing environment/history fields were preserved."
        ]
      },
      {
        "source_text": "17Cr-0Ni Stainless Steel (likely Type 430-SK)",
        "features": {},
        "status": "no_added_detail",
        "evidence_clauses": [],
        "notes": [
          "No additional approved preparation feature was established by this description; existing environment/history fields were preserved."
        ]
      },
      {
        "source_text": "18Cr-10Ni-3Mo Stainless Steel",
        "features": {},
        "status": "no_added_detail",
        "evidence_clauses": [],
        "notes": [
          "No additional approved preparation feature was established by this description; existing environment/history fields were preserved."
        ]
      },
      {
        "source_text": "29Ni-20Cr-3Mo-3.5Cu-1Nb High Alloy Stainless Steel",
        "features": {},
        "status": "no_added_detail",
        "evidence_clauses": [],
        "notes": [
          "No additional approved preparation feature was established by this description; existing environment/history fields were preserved."
        ]
      },
      {
        "source_text": "18Cr-10Ni-3Mo-1Nb Stainless Steel",
        "features": {},
        "status": "no_added_detail",
        "evidence_clauses": [],
        "notes": [
          "No additional approved preparation feature was established by this description; existing environment/history fields were preserved."
        ]
      },
      {
        "source_text": "Ferralium alloy",
        "features": {},
        "status": "no_added_detail",
        "evidence_clauses": [],
        "notes": [
          "No additional approved preparation feature was established by this description; existing environment/history fields were preserved."
        ]
      },
      {
        "source_text": "Ferralium alloy 255",
        "features": {},
        "status": "no_added_detail",
        "evidence_clauses": [],
        "notes": [
          "No additional approved preparation feature was established by this description; existing environment/history fields were preserved."
        ]
      },
      {
        "source_text": "Ferralium alloy 288",
        "features": {},
        "status": "no_added_detail",
        "evidence_clauses": [],
        "notes": [
          "No additional approved preparation feature was established by this description; existing environment/history fields were preserved."
        ]
      },
      {
        "source_text": "Cast 20-type",
        "features": {},
        "status": "no_added_detail",
        "evidence_clauses": [],
        "notes": [
          "No additional approved preparation feature was established by this description; existing environment/history fields were preserved."
        ]
      },
      {
        "source_text": "The electrodes were abraded to a final 3/0 emery paper, and pickled usually in 15% HNO3, 5% HF at 80 oC for 5 min to remove the cold worked surface.",
        "features": {
          "surface_preparation_method": "abrasion + pickling",
          "preparation_solution_type": "HF + HNO3",
          "Prep_time": 0.08333333333333333
        },
        "status": "partial",
        "evidence_clauses": [
          "abraded to a final 3/0 emery paper",
          "pickled usually in 15% HNO3, 5% HF at 80 oC for 5 min"
        ],
        "notes": [
          "The slash emery grade was unconverted. The usual five-minute pickling duration was a nominal protocol, not an exact per-sample measurement; if a separate bounded conditioning step was reported, Prep_time remained unresolved. Percentage bases were not assumed."
        ]
      },
      {
        "source_text": "The electrodes for the potentiodynamic studies were mounted in acrylic plastic, the exposed surface (0.5 by 0.6 cm) always being a longitudinal section parallel to the rolled surface. The exposed surface was polished using standard metallographic techniques, ending with a distilled water slurry of 0.3~ alumina. For the pitting potential measurements, the electrode surface was masked with electroplaters tape (Scotch 470), except for a circular area 0.36 cm in diameter.",
        "features": {
          "surface_preparation_method": "polishing"
        },
        "status": "extracted",
        "evidence_clauses": [
          "polished using standard metallographic techniques",
          "ending with a distilled water slurry of 0.3~ alumina"
        ],
        "notes": [
          "Polishing was explicit. Alumina particle notation was not converted to roughness or grit."
        ]
      },
      {
        "source_text": "18%Cr-2%Mo-0.11%Ni. The Cr, Mo, C, Si, and N content was not analyzed, but assumed to be in the range of the series. The electrodes for the potentiodynamic studies were mounted in acrylic plastic, the exposed surface (0.5 by 0.6 cm) always being a longitudinal section parallel to the rolled surface. The exposed surface was polished using standard metallographic techniques, ending with a distilled water slurry of 0.3~ alumina. For the pitting potential measurements, the electrode surface was masked with electroplaters tape (Scotch 470), except for a circular area 0.36 cm in diameter.",
        "features": {
          "surface_preparation_method": "polishing"
        },
        "status": "extracted",
        "evidence_clauses": [
          "polished using standard metallographic techniques",
          "ending with a distilled water slurry of 0.3~ alumina"
        ],
        "notes": [
          "Only the polishing clause supplied an added feature; composition assumptions, specimen masking and alumina size did not populate the new columns."
        ]
      },
      {
        "source_text": "18%Cr-2%Mo-0.62%Ni. The Cr, Mo, C, Si, and N content was not analyzed, but assumed to be in the range of the series. The electrodes for the potentiodynamic studies were mounted in acrylic plastic, the exposed surface (0.5 by 0.6 cm) always being a longitudinal section parallel to the rolled surface. The exposed surface was polished using standard metallographic techniques, ending with a distilled water slurry of 0.3~ alumina. For the pitting potential measurements, the electrode surface was masked with electroplaters tape (Scotch 470), except for a circular area 0.36 cm in diameter.",
        "features": {
          "surface_preparation_method": "polishing"
        },
        "status": "extracted",
        "evidence_clauses": [
          "polished using standard metallographic techniques",
          "ending with a distilled water slurry of 0.3~ alumina"
        ],
        "notes": [
          "Only the polishing clause supplied an added feature; composition assumptions, specimen masking and alumina size did not populate the new columns."
        ]
      },
      {
        "source_text": "18%Cr-2%Mo-1.08%Ni. The electrodes for the potentiodynamic studies were mounted in acrylic plastic, the exposed surface (0.5 by 0.6 cm) always being a longitudinal section parallel to the rolled surface. The exposed surface was polished using standard metallographic techniques, ending with a distilled water slurry of 0.3~ alumina. For the pitting potential measurements, the electrode surface was masked with electroplaters tape (Scotch 470), except for a circular area 0.36 cm in diameter.",
        "features": {
          "surface_preparation_method": "polishing"
        },
        "status": "extracted",
        "evidence_clauses": [
          "polished using standard metallographic techniques",
          "ending with a distilled water slurry of 0.3~ alumina"
        ],
        "notes": [
          "Only the polishing clause supplied an added feature; composition assumptions, specimen masking and alumina size did not populate the new columns."
        ]
      },
      {
        "source_text": "18%Cr-2%Mo-0.47%Ti. The electrodes for the potentiodynamic studies were mounted in acrylic plastic, the exposed surface (0.5 by 0.6 cm) always being a longitudinal section parallel to the rolled surface. The exposed surface was polished using standard metallographic techniques, ending with a distilled water slurry of 0.3~ alumina. For the pitting potential measurements, the electrode surface was masked with electroplaters tape (Scotch 470), except for a circular area 0.36 cm in diameter.",
        "features": {
          "surface_preparation_method": "polishing"
        },
        "status": "extracted",
        "evidence_clauses": [
          "polished using standard metallographic techniques",
          "ending with a distilled water slurry of 0.3~ alumina"
        ],
        "notes": [
          "Only the polishing clause supplied an added feature; composition assumptions, specimen masking and alumina size did not populate the new columns."
        ]
      },
      {
        "source_text": "18%Cr-2%Mo-1.86%Ti. The Cr, Mo, C, Si, and N content was not analyzed, but assumed to be in the range of the series. The electrodes for the potentiodynamic studies were mounted in acrylic plastic, the exposed surface (0.5 by 0.6 cm) always being a longitudinal section parallel to the rolled surface. The exposed surface was polished using standard metallographic techniques, ending with a distilled water slurry of 0.3~ alumina. For the pitting potential measurements, the electrode surface was masked with electroplaters tape (Scotch 470), except for a circular area 0.36 cm in diameter.",
        "features": {
          "surface_preparation_method": "polishing"
        },
        "status": "extracted",
        "evidence_clauses": [
          "polished using standard metallographic techniques",
          "ending with a distilled water slurry of 0.3~ alumina"
        ],
        "notes": [
          "Only the polishing clause supplied an added feature; composition assumptions, specimen masking and alumina size did not populate the new columns."
        ]
      },
      {
        "source_text": "18%Cr-2%Mo-0.91%Ti-0.57%Ni. The electrodes for the potentiodynamic studies were mounted in acrylic plastic, the exposed surface (0.5 by 0.6 cm) always being a longitudinal section parallel to the rolled surface. The exposed surface was polished using standard metallographic techniques, ending with a distilled water slurry of 0.3~ alumina. For the pitting potential measurements, the electrode surface was masked with electroplaters tape (Scotch 470), except for a circular area 0.36 cm in diameter.",
        "features": {
          "surface_preparation_method": "polishing"
        },
        "status": "extracted",
        "evidence_clauses": [
          "polished using standard metallographic techniques",
          "ending with a distilled water slurry of 0.3~ alumina"
        ],
        "notes": [
          "Only the polishing clause supplied an added feature; composition assumptions, specimen masking and alumina size did not populate the new columns."
        ]
      },
      {
        "source_text": "18%Cr-2%Mo-1.75%Ti-2.08%Ni. The Cr, Mo, C, Si, and N content was not analyzed, but assumed to be in the range of the series. The electrodes for the potentiodynamic studies were mounted in acrylic plastic, the exposed surface (0.5 by 0.6 cm) always being a longitudinal section parallel to the rolled surface. The exposed surface was polished using standard metallographic techniques, ending with a distilled water slurry of 0.3~ alumina. For the pitting potential measurements, the electrode surface was masked with electroplaters tape (Scotch 470), except for a circular area 0.36 cm in diameter.",
        "features": {
          "surface_preparation_method": "polishing"
        },
        "status": "extracted",
        "evidence_clauses": [
          "polished using standard metallographic techniques",
          "ending with a distilled water slurry of 0.3~ alumina"
        ],
        "notes": [
          "Only the polishing clause supplied an added feature; composition assumptions, specimen masking and alumina size did not populate the new columns."
        ]
      },
      {
        "source_text": "test area 0.07 cm2; 0.3 um surface finish",
        "features": {},
        "status": "unresolved",
        "evidence_clauses": [
          "0.3 um surface finish"
        ],
        "notes": [
          "The description did not establish whether the micrometre amount was abrasive size or roughness. Neither Ra nor a grit number was inferred."
        ]
      },
      {
        "source_text": "Data was extracted fromTable VI",
        "features": {},
        "status": "no_added_detail",
        "evidence_clauses": [],
        "notes": [
          "No additional approved preparation feature was established by this description; existing environment/history fields were preserved."
        ]
      },
      {
        "source_text": "UNS S30100, Test solutions were deaerated by nitrogen",
        "features": {},
        "status": "no_added_detail",
        "evidence_clauses": [],
        "notes": [
          "No additional approved preparation feature was established by this description; existing environment/history fields were preserved."
        ]
      },
      {
        "source_text": "UNS S31600, Test solutions were deaerated by nitrogen",
        "features": {},
        "status": "no_added_detail",
        "evidence_clauses": [],
        "notes": [
          "No additional approved preparation feature was established by this description; existing environment/history fields were preserved."
        ]
      },
      {
        "source_text": "UNS N08904, Test solutions were deaerated by nitrogen",
        "features": {},
        "status": "no_added_detail",
        "evidence_clauses": [],
        "notes": [
          "No additional approved preparation feature was established by this description; existing environment/history fields were preserved."
        ]
      },
      {
        "source_text": "UNS S31254 Heat 2, Test solutions were deaerated by nitrogen, Two heats of UNS S31254 materials were tested because Heat 1 material was found to contain a significant quantity of titanium-rich inclusions, and was thus metallographically less clean than Heat 2 material. Nominal values for all in composition.",
        "features": {},
        "status": "no_added_detail",
        "evidence_clauses": [],
        "notes": [
          "No additional approved preparation feature was established by this description; existing environment/history fields were preserved."
        ]
      },
      {
        "source_text": "28% Cr Duplex stainless steel, pitting potentital measured by potential sweep method, Cl conc is estimated",
        "features": {},
        "status": "no_added_detail",
        "evidence_clauses": [],
        "notes": [
          "No additional approved preparation feature was established by this description; existing environment/history fields were preserved."
        ]
      },
      {
        "source_text": "Super-ferritic stainless steel,pitting potentital measured by potential sweep method, Cl conc is estimated",
        "features": {},
        "status": "no_added_detail",
        "evidence_clauses": [],
        "notes": [
          "No additional approved preparation feature was established by this description; existing environment/history fields were preserved."
        ]
      },
      {
        "source_text": "Super-austenitic stainless steel,pitting potentital measured by potential sweep method, Cl conc is estimated",
        "features": {},
        "status": "no_added_detail",
        "evidence_clauses": [],
        "notes": [
          "No additional approved preparation feature was established by this description; existing environment/history fields were preserved."
        ]
      },
      {
        "source_text": "25% Cr Duplex stainless steel, pitting potentital measured by potential sweep method, Cl conc is estimated",
        "features": {},
        "status": "no_added_detail",
        "evidence_clauses": [],
        "notes": [
          "No additional approved preparation feature was established by this description; existing environment/history fields were preserved."
        ]
      },
      {
        "source_text": "25% Cr Duplex stainless steel, pitting potentital measured by potential sweep method,Cl conc is estimated",
        "features": {},
        "status": "no_added_detail",
        "evidence_clauses": [],
        "notes": [
          "No additional approved preparation feature was established by this description; existing environment/history fields were preserved."
        ]
      },
      {
        "source_text": "test electrodes were made from 0.25 mm wire looped to a diameter of 25 mm. Test solutions were prepared from reagent grade chemicals and distilled water and the pH value was adjusted using H2SO4 or NaOH as required. The oxygen content of the test solutions was reduced to a negligible value by bubbling nitrogen through them for a period of 24 h. All electrochemical measurements were carried out in conventional setup, purged with nitrogen during each experiment.",
        "features": {},
        "status": "no_added_detail",
        "evidence_clauses": [],
        "notes": [
          "No additional approved preparation feature was established by this description; existing environment/history fields were preserved."
        ]
      },
      {
        "source_text": "polished only through 600-grit SiC metallographic paper.",
        "features": {
          "Prep_grinding_grit": 600,
          "surface_preparation_method": "polishing"
        },
        "status": "extracted",
        "evidence_clauses": [
          "polished only through 600-grit SiC metallographic paper."
        ],
        "notes": [
          "Only the quoted preparation/procedure clauses supplied the added features."
        ]
      },
      {
        "source_text": "Pitting potentials were measured in 1M KCI, using mechanically polished 0.4 cm2 coupons of the experimental alloys. To measure the pitting potentials, the potential was stepped upwards by 25 mV every 400 s, beginning at -300 mV(SCE).",
        "features": {
          "surface_preparation_method": "polishing"
        },
        "status": "extracted",
        "evidence_clauses": [
          "using mechanically polished 0.4 cm2 coupons"
        ],
        "notes": [
          "Mechanical polishing was explicit. The subsequent 400-second potential steps were part of measurement, not preparation duration."
        ]
      },
      {
        "source_text": "Samples were mechanically polished with emery paper up to grade 1000 under water, then degreased in absolute ethyl alcohol, washed in deionized water, and dried by warm air blowing for electrochemical tests.",
        "features": {
          "Prep_grinding_grit": 1000,
          "surface_preparation_method": "polishing + degreasing + rinsing",
          "preparation_solution_type": "ethanol"
        },
        "status": "extracted",
        "evidence_clauses": [
          "mechanically polished with emery paper up to grade 1000 under water",
          "degreased in absolute ethyl alcohol, washed in deionized water"
        ],
        "notes": [
          "Only the quoted preparation/procedure clauses supplied the added features."
        ]
      },
      {
        "source_text": "To prevent the initiation of crevice corrosion between the epoxy and specimen, the epoxy-specimen interface was painted with Amercoat 90 epoxy leaving an exposed area of 1 cm2 on the material surface. The painted sample was cured in an oven for 10 h at 70C. Just before introduction into the polarization cell, the exposed metal surface was polished by hand with cloth and a 9-microm diamond paste to remove the air-formed oxide film created during the epoxy curing process. The interface seal was abraded slightly but not damaged. Polarization tests were conducted in an aerated electrolyte.",
        "features": {
          "surface_preparation_method": "diamond_polishing"
        },
        "status": "extracted",
        "evidence_clauses": [
          "polished by hand with cloth and a 9-microm diamond paste"
        ],
        "notes": [
          "Only the exposed metal polishing was extracted. Oven curing of epoxy was not alloy heat treatment or chemical preparation duration, and abrasive particle size was not Ra or grit."
        ]
      },
      {
        "source_text": "The solutions were deaerated by purging with high-purity nitrogen throughout the test, starting from 1 h before the test.",
        "features": {},
        "status": "no_added_detail",
        "evidence_clauses": [],
        "notes": [
          "No additional approved preparation feature was established by this description; existing environment/history fields were preserved."
        ]
      },
      {
        "source_text": "O2 in composition 0.012, the unimplanted alloy exhibits relatively large irregular pits, exhibiting a \"lacy\" surround, test solution deaerated with N2",
        "features": {},
        "status": "no_added_detail",
        "evidence_clauses": [],
        "notes": [
          "No additional approved preparation feature was established by this description; existing environment/history fields were preserved."
        ]
      },
      {
        "source_text": "O2 in composition 0.012 ,ion implanted with Mo implanted with 5.55*10^16 molybdenum ions/cm2,test solution deaerated with N2",
        "features": {
          "surface_preparation_method": "ion_implantation"
        },
        "status": "extracted",
        "evidence_clauses": [
          "ion implanted with Mo implanted"
        ],
        "notes": [
          "Only explicit implantation was retained, independently of composition or any corrosion-outcome comments."
        ]
      },
      {
        "source_text": "Pretreatment of the electrodes included grinding with emery papcr and polishing with alumina powder in water to 1/4 μm finish. They were rinsed and cathodically polarized in the working electrolyte at -700 mV(SHE) for 10 min.",
        "features": {
          "surface_preparation_method": "grinding + polishing + cathodic_reduction",
          "Prep_time": 0.16666666666666666
        },
        "status": "extracted",
        "evidence_clauses": [
          "grinding with emery papcr and polishing with alumina powder",
          "cathodically polarized in the working electrolyte at -700 mV(SHE) for 10 min"
        ],
        "notes": [
          "Explicit conditioning duration and preparation operations were retained. Working electrolyte did not name a preparation chemical; SHE voltage and abrasive size were not exported."
        ]
      },
      {
        "source_text": "HEA",
        "features": {},
        "status": "no_added_detail",
        "evidence_clauses": [],
        "notes": [
          "No additional approved preparation feature was established by this description; existing environment/history fields were preserved."
        ]
      },
      {
        "source_text": "NiCrMo Alloy",
        "features": {},
        "status": "no_added_detail",
        "evidence_clauses": [],
        "notes": [
          "No additional approved preparation feature was established by this description; existing environment/history fields were preserved."
        ]
      },
      {
        "source_text": "Al Alloy",
        "features": {},
        "status": "no_added_detail",
        "evidence_clauses": [],
        "notes": [
          "No additional approved preparation feature was established by this description; existing environment/history fields were preserved."
        ]
      },
      {
        "source_text": "Al Alloy, For most of the measurements, Al electrodes were employed measuring 1.5 cm long and 0.4 cm in diameter. One end of each electrode was drilled and tapped, allowing a threaded member attached to a nickel wire to hold the electrode firmly against a glass tube separated by a water-tight Teflon gasket. Only the electrode surface, totally immersed, Teflon, and glass made contact with the electrolyte. Specimens were polished to 3/0 emery paper followed by pickling in 2N NaOH at 80~ for 5 min and then washing in distilled water.",
        "features": {
          "surface_preparation_method": "polishing + pickling + rinsing",
          "preparation_solution_type": "NaOH",
          "Prep_time": 0.08333333333333333
        },
        "status": "partial",
        "evidence_clauses": [
          "polished to 3/0 emery paper followed by pickling in 2N NaOH at 80~ for 5 min and then washing in distilled water"
        ],
        "notes": [
          "The active preparation bath and five-minute pickling duration were retained. The slash grade stayed unconverted; rinse water was not combined with NaOH into a different recipe."
        ]
      }
    ]
  }
}
